Repository: genevievecurry/paint-library-app

# Paint Library App

## Developing

Once you've created a project and installed dependencies with `npm install` (or `pnpm install` or `yarn`), start a development server:

```bash
npm run dev

# or start the server and open the app in a new browser tab
npm run dev -- --open
```

File: prisma/black-pigments.csv
slug,colorCode,type,number,name,alternateNames,ciConstitutionNumber,composition,description,transparencyRatingCode,lightfastRatingCode,toxicity,notes
NBk1,Bk,CINATURAL,1,Logwood Lake,"C.I. Natural Black 1;
 Log Wood Extract [KA.p];
 Logwood [NP.p];
 Logwood Extract Powder [KP.p];
 Logwood Lake
 Natural Black 1",75290,"Logwood Dye precipitated with various inert pigments to form a lake; 
 Hematoxylin (leuco form);
 Hematein (oxidized form)
  
 CAS 8005-33-2","Brown to reddish-brown, black to blue-black",T,IV,A,"Reddish brown turns blue-black in presence of alkalis
  
 *ingesting large amounts can be poisonous"
NBk2,Bk,CINATURAL,2,Logwood Black Lake,"C.I. Natural Black 2;
 Lakka;
 Logwood Black Lake;
 Natural Black 2 
 Sinipuu-uute",75291,Hematoxylin oxidized to Hematein,Blue-purple black,X,X,A,*ingesting large amounts can be poisonous
NBk3,Bk,CINATURAL,3,Logwood,"C.I. Natural Black 3;
 Logwood extract;
 Logwood Lake;
 Natural Black 3;
 Sinipuu-uute",75291,"Hematoxylin oxidized to Hematein (Ref), (Ref)",Blue-purple black,X,X,A,*ingesting large amounts can be poisonous
NBk4,Bk,CINATURAL,4,Logwood,"C.I. Natural Black 4;
 Logwood Lake;
 Natural Black 4;
 Sinipuu-uute","75290
 75291","Hematoxylin oxidized to Hematein (Ref)
  
 CAS 8005-33-2",Blue-purple black,X,X,A,*ingesting large amounts can be poisonous
NBk6,Bk,CINATURAL,6,Asphaltum,"Alfalto (It.);
 Antwerp Braun;
 Antwerp Brown;
 Asfalt (Ned.); 
 Asfalto (Port.);
 Asphalt paint;
 Asfalto (Port.,Esp.);
 Asfaltos (Gr.);
 Asphalte (Fr.);
 Asphaltum [KP.p];
 Asphaltite;
 Bitume (It.);
 Bitumen** [ KA.ad.o.p | MA.o(artis) | MR.o];
 Bitumen of Judea;
 C.I. Natural Black 6;
 Brown
 Erdpech;
 Gilsonite;
 Gilsonite (Asphaltum) [NP.p];
 Goudron;
 Jew's Pitch;
 Mineral Pitch;
 Natural Black 6;
 Pissasphaltum;
 Shilajit;
 Uintaite;",,"The natural form of a resinous hydrocarbon similar to petroleum asphalt; (Reference Pigment Compendium, 2008);
 Asphaltum is defined by Child (per 1995) as different from petroleum asphalt. 'Asphaltum' being defined as the naturally occurring material (Nbk6), and the term 'asphalt' meaning those products derived from of coal tar. (Ref Pigment Compendium, 2008, p.32);
  (Mindat.org Mineral Ref);
 (Ref Natural Pigments);
  (Ref: The Manufacture of Varnishes and Kindred Industries: Vol. 2, 1908 By Achille Livache);
 (Asphaltum Ref at Boston Fine Arts, CAMEO: Conservation & Art Materials Encyclopedia Online); 
 (Bitumen Ref at Boston Fine Arts, CAMEO: Conservation & Art Materials Encyclopedia Online);
 (Ref: Asphaltum: Bitumen - Mineral Pitch - Antwerp Brown - Mummy - Mumie section of The Chemistry of Paints and Painting, By Arthur Herbert Church)
 More Info on the free art e-books page.",Dark blackish red-brown with a yellow undertone,T,X,A,"Usually substituted with more permanent earth colors or iron oxides in artist paints.;
  
 Although dark brown in color and sometimes confused with PBr6, Asphaltum is Color index Natural Black 6.;
  
 ?* Unrated by ASTM, Asphaltum is reportedly light fast when used as oil color but has problems with shrinkage and cracking: see Wetcanvas.com Thread (Ref).; 
  
 Reportedly the oil paint never dries and causes ""dripping"" (Ref:Color: A Natural History of the Palette, By Victoria Finlay, ©2002, p.104);
  
 Highly refined asphaltum may be more stable when used in oilcolors. (Ref: Natural Pigments).
  
 ** Bitumen is actually a range of compounds described in the Pigment Compendium, 2008 as 'a complex group of synthetic or natural, solid or high viscosity mixtures of hydrocarbons and volatile substances, that include the asphalts'.
 In an artistic sense, as a pigment , it most often refers to Asphaltum, but has also been used as a name for humic earths (eg. Cassel Earth, Van Dyke Brown) and lignites. (Reference Pigment Compendium, 2008)"
PBk1,Bk,CIPIGMENT,1,Aniline Black,"Aniline Black [WNd];
 Black #1;
 Black Aniline; 
 Black Lake [SE.p];
 C.I. Pigment Black 1;
 Diamond Black;
 Intense Black [SE.a];
 Jet Black [DR.g | HO.ag.g | WN.g];
 Noir de Jais;
 Negro de Asa Bache;
 Paliotol Black;
 Peach Black [HO.w];
 Pigment Black 1",50440,"Azine;
 CAS 13007-86-8",Black,X,I,,"* Not rated by the ASTM
 ""As a clothing dye, it has been reported to have excellent lightfastness"" Blick Art Materials site (Ref).
 In most available gouache paints lightfastness is rated at their top level.
 In a watercolor mixture w/ lamp black it had good results on handprint, but this more likely due to the Lamp Black rather than the Aniline Black, see PBk-1 at Handprint.com"
PBk6,Bk,CIPIGMENT,6,Carbon Black,"Antique Black [HO.w];
 Black [DV]; 
 Blacking;
 Blue Black [SCH.w | WN];
 Carbon Black [DV.af];
 Carbon Black Lamp Black; 
 Charcoal Grey [GR.w];
 C.I. Pigment Black 6;
 Gas Black;
 Gas Soot;
 Ivory Black [DV.k.o];
 Ivory Black Hue [DV.k.o];
 Kohlenschwarz;
 Lamp Black [AS | BA.w | BX.w | DR | DS.ad.i.o.pd.w | DV.a.k..o.w | GR.o.w.wo | HO.o.w | MG.a.g.o.w | RT.w | UT.w | WL.o.p | WN.a.k.o.wo.w.w.wp];
 Negro de carbon;
 Nero Carbon;
 Noir de Charbon;
 Pigment Black 6;
 Thermal Black;
 Thermatomic Black;
 Vegetable Black W9823;
 Velvet Black",77266,"Inorganic;
 Almost pure carbon made by burning petroleum residue (Ref: Color Index, Pigment and Solvent Dyes Edition, 1997);
  
 How Carbon Black is made at webexhibits.org
  
 CAS 1333-86-4","Black with Brown or Blue or Undertone;
 heavy staining w/ very good tinting strength
 slow drying",S/O,I,A,More info on PBk-6 in watercolors at Handprint.com
PBk7,Bk,CIPIGMENT,7,Lamp black,"Antique Black [HO.w(ant)];
 Bistre (hue) [MA.o(Ren)];
 Bistro;
 Black [DR.a | HO.af];
 Black Hacker (MA.o(HD)];
 Blacking;
 Blue Black;
 Bone Black [GU]; 
 Candle Black [PF.w];
 Caligo;
 Carbon [GU];
 Carbon Black [ CAS.k | CL | CR.a(jo).ao.o | GO.a.ab.af.ag.ao | GU | JO.a | KA.ad.o.p | MA.o.p.w | OH.a | SE.a | TA.a.af ];
 Carbon Lampblack;
 Carbon soot;
 Carbon Water [GU];
 Channel Black [GU];
 Channel Extra Black [GU];
 Charcoal Black [RGH.o];
 Charcoal Gray [SCH.w];
 C.I. Pigment Black 7;
 Flame Black;
 Flamruss;
 Fuligino;
 Fuligo;
 Fullerene tubes;
 Furnace Black;
 Graphite Grey [WL.p];
 Grey Shade [CH];
 Ivory Black [CR.a | BA.a | HO.g | MA.a | MR.o | WL.p];
 Ivory Black Imitation [PF.o]
 Jet Black [AS];
 Lamp Black[GEN | AS | BA.o.w | DR.o.o.w.w | DS.ad.i.o.pd.w | HO.a.ag | MH.o | MW.o | RT.a.o | SCH.o.o(Mus).p | WN.g];
 Lampblack;
 Lampenschwlarz;
 Mars Black [BA.a | CR.ao.o | WL.p];
 Mummy (hue) [MA.o(Ren)];
 Negro de humo;
 Nero di Lampa;
 Nero Fiamma;
 Nero Fume;
 Noir de Bougie;
 Noir de Fumeé;
 Nnoir de Houille;
 Noir de Lampe;
 Oil Black;
 Pigment Black 7;
 Primary Black [OH.g];
 Process Black [DR.a(s3hb).a(s3mb)];
 Russ;
 Scheveningen Intense Black [OH.o.w];
 Sepia [MA.g]; 
 Smoke Black;
 Soot Black;
 Transparent Black [HO.o];
 Transparent Shading Gray [GO.ab];
 Vegetable Black;
 Velvet Black [DR.g];
 XSL Black [KP.p]",77266,"Inorganic; 
 Amorphous carbon from soot (Ref: Color Index, Pigment and Solvent Dyes Edition, 1997).
 Almost pure carbon made by burning petroleum or natural gas and collecting the soot.
 Lamp soot was the one manufacture method hence the name.(Ref Boston Fine arts);
  
 LBNLPigment Database Spectral radiative properties;
 Carbon Black;
  
 CAS 1333-86-4","Deep Black, brown undertone;
 Med. Staining w/ good tinting strength;
 Slow drying in oils",S/O,I,A,"More info on PBk-7 in watercolors at Handprint.com
 *Carbon is not hazardous, but there may be other combustion products that are hazardous and are can be present as impurities when produced from natural materials. Commercial preparations of the pigment should be considered as possibly slightly toxic. Avoid skin contact and inhalation. Where such impurities are present, Lamp Black is a possible human carcinogen. (Ref: Blick Art Materials pigment info)
  
 Very fine particle size (Ref Natural Pigments)"
PBk8,Bk,CIPIGMENT,8,Vine Black,"Black Ochre;
 Blue Black;
 Carbon Black [SE.o];
 Charcoal;
 Charcoal Black;
 Charcoal Grey [HO.o | WN.o];
 C.I. Pigment Black 8;
 Coke Black;
 Cork Black**;
 Drop Black;
 Earth Black;
 Frankfort Black;
 German Black;
 Grade Black;
 Grape Black;
 Kernel Black;
 Marc Black;
 Mineral Black;
 Native Black;
 Paper Black;
 Peach Black [KP.p];
 Pigment Black 8;
 Prussian Black;
 Roman Black [NP.p];
 Roman Earth; 
 Spanish Black;
 Transparent Black [AS];
 Vegetable Black;
 Vine Black [GR.o | OH.o.w? | SCH.p | SE.os];
 Wine Lees Black;
 Yeast Coke;
 Yeast Black",77268,"Inorganic;
 Natural carbon of organic and mineral origin and may contain a substantial amount of impurities*** (Ref: Color Index, Pigment and Solvent Dyes Edition, 1997).; 
 ""Impure carbon of organic and mineral origin""*** (Ref Color index 3rd Ed., V.4, Inorganic colorants CI 77268);
 Made by burning vegetable matter in a low oxygen environment. Name comes from the grape vines* used in one method of manufacture., (Ref Pigment Compendium, 2008, p.396); , (Ref paint making at paintmaking.com);
  
 How Carbon Black is made at webexhibits.org
  
 CAS 1339-82-8","Black, Undertone depends on impurities can be blueish to brownish;
 Very staining w/ good tinting strength;
 Slow drying in oils",S/O,I,A,"* Similar to the vine charcoal sticks used in drawing, and just powdered
  
 ** Cork Black is also referred to as ‘beggar’s ultramarine’ or 'poor man's ultramarine' and said to be the 'bluest of blacks' (Ref Pigment Compendium, 2008, p.138); 
  
 *** this definition seems to indicate that the natural mineral blacks (i.e. Roman Earth, Black Ochre) as well as the blacks from burning vegetable matter (i.e. Vine Black, Cork Black) fit the designation of Pigment Black 8."
PBk9,Bk,CIPIGMENT,9,Bone Black,"Abaiser;
 Animal Black;
 Animal Bone Charcoal;
 Animal Charcoal;
 Blue Black;
 Bone Black [ DS.pd | GO.a.af.ag.ao | KP.p | WN];
 Bone Black (Ivory) [DS.pd];
 Bone Char; 
 Bone Charcoal;
 C.I. Pigment Black 9;
 Carbone Animale; 
 Drop Black;
 Elfenbeinschwarz (Deut.);
 Frankfort Black;
 German Black;
 ivoorzwart (Ned.); 
 Ivory Black (hue*) [GEN | AS | BA.a.o.o.w | BX.o.w | BR | DR.a.o.o(georg).o.w.w.t | DS.ad.o.w | DV.w | GB.o.o.p | GR.o.o.w.w.wo | HO.w.wo | KA.o.p | LB.o | LQ.a | MA.o.o(artis).p.w.w | MG.a.g.o.w | MH.o | MW.o.wo | OH.a.o.w | RGH.o.p | ROSS.o | RT.a.o.wo | SE.a.o.o.p.w |  SCH.a.g.o.o(Mus).p | SH.w | TA.a.af | UT.a.o.w | WL.o | WN.a.a.g.k.o.wo.w.w.wp];
 Ivory Black Extra [ OH.a.o.w ];
 Lamp Black [AS | DR.g | SCH];
 Mayro elefantodontoy (Gr.); 
 Negro de Huesos;
 Negro marfil (Esp.);
 Negro de marfim (Port.); 
 Nero Avorio;
 Nero d'avorio (It.);
 Nero d'ossa;
 Noir Animal;
 Noir d'os;
 Noir d'ivoire (Fr.);
 Ossa Sepiae;
 Paris Black;
 Pigment Black 9;
 Sepia Extra [OH.o];
 Velvet black",77267,"Inorganic; 
 Amorphous Charred-Bone Carbon;
 Calcined animal bones consisting of a ""Mixture of carbon (10%), calcium phosphate (78%), calcium carbonate (8%) with small quantities of calcium sulphate, magnesium phosphate, calcium sulfide and other soluble salts"" (Ref: Color Index, Pigment and Solvent Dyes Edition, 1997);
 Ivory Black (Ref at Boston Fine Arts CAMEO Database);
 Bone Black (Ref at Boston Fine Arts CAMEO);
 Animal Black (Ref at Boston Fine Arts CAMEO);
  
 LBNLPigment Database Spectral radiative properties;
 Ivory Black;
  
 How bone black is made at webexhibits.org
  
 CAS 8021-99-6",Brownish 'Peachy' Black;,S/O,I,A,"(Ref. @ CAMEO Art Material Database)
 * Although similar in chemical composition, true Ivory black iused to be from calcined ivory. Ivory is now banned and illegal to import. Bone black and Ivory black have come to be used interchangeably to name artist paints made from Calcined (burnt) animal bones."
PBk10,Bk,CIPIGMENT,10,Graphite,"Acheson Graphite;
 Beech Charcoal [KP.p];
 Black Graphite [KA.p];
 Black lead;
 Blacklead;
 C.I. Pigment Black 10;
 Graphite [SCH];
 Graphite Gray [CAS.k | DS.ad.o.w | GO.a | RGH.o.p | SCH.p | SE.a | TA.a.af | WL.o.p | WN.a];
 Graphitan 6154;
 Graphitan 7525;
 Natural Graphite Chunks [KA.p];
 Liquid Graphite [GU];
 Pigment Black 10;
 Plumbago;
 Silver Graphite [KA.p];
 Stove Polish;",77265,"Inorganic; 
 Crystallized Carbon;
  
 CAS 7782-42-5",Dark gray with metallic sheen,O,I,A,"The graphite grey oil paint can be used to make wonderful pencil like oil sketches.; 
 There are unverified rumored reports of migration of graphite to other layers in oil colors, it's unknown at this time if this is actually the graphite particles moving up through the layers or just being able to see the pencil sketch coming through the other layers of paint better as the oil paint becomes more translucent with age. More research or tests may be needed.
 * Not rated by the ASTM; Blue wool scales from pigment suppliers indicate excellent lightfastness.
 Rated Excellent in watercolors by handprint.com See PBk-10 at Handprint.com"
PBk11,Bk,CIPIGMENT,11,Mars Black,"Anthracite Black [LA.a];
 Ash Black;
 C.I. Pigment Black 11;
 Black [HO.a(gesso)];
 Black 318 [EP.p];
 Black Iron Oxide [SCH.o.p];
 Black Oxide;
 Black Oxide of Iron;
 Ferrite Black;
 Ferroso-ferric Black;
 German Earth [WL.o.p];
 Heavy Metal [MA.o(HD)];
 Intense Black [PF.o];
 Iron Black;
 Iron Oxide;
 Iron Oxide Black [CAS.k];
 Italian Black Roman Earth [WL.p];
 Lunar Black [DS.w];
 Mars Black [GEN | BA.a.o | BX.o | CH | CL | DR.a.a(s3hb).a(s3mb). | DS.ad.o.pd | DV.k | GB.o.o.p | GO.a.ag | GR.o.o.wo| HO.a.wo | KA.o.p | LB.o | LQ.a | MA.a.o.o(artis).o.p | MG.a.o | MR.o | MW.o.wo | OH.a.o.w | RGH.o.p | SE.a.o.p | TA.a.af | UT.a.o | WL.o.p | WN.a.a.o.w.w.wp];
 Mars Black Hue [GR.a]
 Magnetite**;
 Magnetite Genuine [DV.o**];
 Magnetic Black;
 Magnetic Black S 0045 [BASF];
 Magnetic Oxide;
 Magnetic pigment [BASF];
 Mapico Black;
 Natural Black [EP.p];
 Natural Iron Oxide;
 Noir naturel;
 Oxide Black [RT.a.a.o];
 Pigment Black 11;
 Raw Umber [BA.o | SE.o];
 Rhombehedral Magnetite;
 Roman Earth [WL.o];
 Synthetic Black Oxide;
 Transparent Mars Black [GU.pd]
 Urban Grey [MA.o(HD)];
 Vine Black [BX.o]","77489
 77499","Inorganic; 
 Synthetic or natural magnetic black Iron Oxide with traces of SiO2 and Al2O3 in natural forms (Ref Paint Film Components, National Environmental Health Monographs by M van Alphen, 1998); 
 Ferroso-ferric oxide; 
 Ferroso-ferric hydroxide; 
 **Magnetite is the natural form (mindat.com Ref); (Webmineral.com Ref); 
 LBNLPigment Database Spectral radiative properties;
 Mars Black @ Cool Colors Pigment Database of colors that don't absorb heat from the sun;
 Magnetic FeO; Fe2O3 
 CAS 12227-89-3","Dark grey or black w/ bluish to yellowish undertones;
 heavily granulating and weakly staining w/ weak tinting strength,",S/T,I,A,"* Rated by ASTM as excellent in oils & acrylics but not rated by the ASTM in watercolor; Blue wool scales from pigment suppliers indicate excellent lightfastness.
 Rated Excellent in watercolors by handprint.com. See more info on PBk-11 at Handprint.com"
PBk12,Bk,CIPIGMENT,12,Iron Titanium Brown Spinel,"Brown 20C8191;
 Autumn Brown No.156;
 Battleship Gray No.6;
 Chestnut Brown;
 Chocolate Brown [GU];
 C.I. Pigment Black 12;
 Golden Brown;
 Iron Titanate;
 Iron Titanium Brown;
 Iron Titanium Brown Spinel;
 Llmenite*;
 Mars Black Red [GU.pd]
 Natural iron ore*;
 Pigment Black 12;
 Russet Brown;
 Shepherd Brown",77543,"Inorganic;
 Iron Titanium Brown Spinel is an inorganic pigment that is the created by calcining iron (II) oxide and titanium (IV) oxide, in varied ratios, that react to create an inverse crystalline spinel matrix. Its composition may include any one or more of the modifiers Al2O3, Fe2O3, MnO, and/or ZnO (Ref IPConsortium);
  
 Iron titanate in a spinel crystal lattice;
  
 The Natural mineral is ilmenite or titaniferous iron ore. ""It is not so heavy as black iron oxide and free from the tendency to 'float'"" like carbon blacks can do. (Ref Color index 3rd Ed., V.4, Inorganic colorants CI 77543)
 * Natural iron ore has impurities;
  
 LBNLPigment Database Spectral radiative properties;
 Iron Titanium Brown Spinel (i);
 Iron Titanium Brown Spinel (ii);
 Iron Titanium Brown Spinel (iii);
  
 CPMA 13-34-7;
  
 CAS 68187-02-0","Dark red to brownish yellow black;
 Lightly staining w/ weak tinting strength",S/O,I,A,
PBk13,Bk,CIPIGMENT,13,Cobalt Black,"Black Cobalt Oxide;
 C.I. Pigment Black 13;
 Cobalt Sesquioxide;
 Cobalt Oxide, gray /grey;
 Cobalt Tetraoxide;
 Cobalt Black;
 Cobalt(III)Oxide;
 Cobaltic Tetraoxide;
 Cobaltic Oxide;
 Cobalt(III) Oxide Black
 Pigment Black 13;",77322,"Inorganic;
 Cobaltous oxide;
 Cobalt Tetraoxide;
 Cobalt(II,III) Oxide;
 Cobalt(III)Oxide;
 Cobalt(+2,+3)Oxide;
 Cobalt(2,3) Oxide;
 Cobaltic Tetraoxide;
 Cobalt(II)-Cobalt(III)-Oxide;
  
 CAS 1307-96-6",Grayish black,S/O,I,B,
PBk14,Bk,CIPIGMENT,14,Manganese Black,"Black Umber;
 Brown Umber;
 Bog manganese;
 Cement black;
 C.I. Pigment Black 14;
 Manganese Black
 Manganese Dioxide;
 Manganese peroxide;
 Manganese (VI) oxide;
 Mineral Brown Black [NP.p];
 Pyrolusite;
 Pigment Black 14",77728,"Manganese Dioxide;
 ""Occurs naturally as pyrolusite and polianite but the commercial product is usually prepared from a mixture of pyrolusite, hausmannite, braunite and other manganese ores."" (Ref Inorganic Colouring Matters, Color Index 3rd Ed.)
  
 ""the second major component of umbers. It occurs in some ochres and is present in small quantity in the siennas."" (Ref Inorganic Colouring Matters, Color Index 3rd Ed.)
  
 Manganese(IV) oxide (Ref wikipedia);
  
 CAS 1313-13-9",Black,X,I,B,
PBk17,Bk,CIPIGMENT,17,Zinc Sulfide,"Black Jack;
 C.I. Pigment Black 17;
 C.I. Pigment White 7;
 Zinc Blende;
 Zinc Sulfide",77975,Zinc sulfide,Grey to brownish grey,X,X,,
PBk18,Bk,CIPIGMENT,18,Mineral Black,"C.I. Pigment Black 18;
 Flake Black;
 Mineral Black;
 Oil Black;
 Pigment Black 18;
 Slate Black (hue) [WL.p];",77011,"""Carbonaceous hydrated aluminium silicate which may contain up to 30% of carbon."" (Ref Colorindex 3rd Ed., V.4, Inorganic colourants CI 77011);
  
 CAS 12001-98-8",Grey to black,X,X,,
PBk19,Bk,CIPIGMENT,19,Slate Black,"Ardoise;
 Nero Bernino [KP.p];
 Black chalk;
 C.I. Pigment Black 19;
 Davy's Grey [WNd];
 Davy's Grey Deep [WL.o.o(SF).p];
 French Ardoise Grey [WL.o(SF)];
 Gray Hydrated Aluminum Silicate;
 Ground Schist;
 Mineral Black;
 Mineral Grey;
 Neutral Grey
 Pigment Black 19;
 Powdered Slate;
 Slate [EP.p];
 Slate Black; 
 Slate Black (Davy's Grey Extra Deep) [WL.o.p] ;
 Slate Gray;
 Slate Grey;
 Slate Grey, dark [KP.p];
 Steel Grey;
 Stone Chalk",77017,"Inorganic; 
 Powdered Slate; 
 Hydrated Aluminum Silicate; (Ref), (Ref)",Greenish to blueish grey to black,S/O,I,A,
PBk22,Bk,CIPIGMENT,22,Copper Chromite Black,"C.I. Pigment Black 22;
 Copper chromite black spinel;
 Fast Black 100;
 Pigment Black 22",77429,"Inorganic; 
 Copper chromite created in a spinel crystalline form;
  
 CAS 55353-02-1",Black,T,I,B,
PBk23,Bk,CIPIGMENT,23,Tin Antimony Gray,"Antimony Gray Cassiterite;
 C.I. Pigment Black 23;
 Tin Antimony Cassiterite;
 Tin Antimony Grey;
 Tin Antimony Grey Cassiterite;
 Pigment Black 23",77865,"Inorganic;
 Tin Antimony Grey (gray) Cassiterite (Sn,Sb)O2 is made by calcining a mixture of Tin (IV) Oxide and Antimony (V) Oxide in varied ratios creating a interdiffused crystalline matrix of cassiterite. Its may include any one or more of the modifiers MnO, SiO2, TiO2, V2O5 to adjust color hue and/or other properties (Reference: 4th ed. CMPA Classification and Chemical Description of the Complex Inorganic Color Pigments). . 
  
 CPMA 11-24-8;
  
 CAS 68187-54-2",Bluish Gray,X,X,B,
PBk24,Bk,CIPIGMENT,24,Titanium Vanadium Antimony Gray,"Antimony Vanadium Gray Rutile;
 C.I. Pigment Black 24;
 Pigment Black 24;
 Titanium Vanadium Antimony Gray Rutile;
 Vanadium Antimony Gray; 
 Vanadium Antimony Gray Rutile;",77898,"Inorganic;
 Titanium Vanadium Antimony Rutile, is obtained by combining a mixture of Titanium (IV) Oxide, Vanadium (IV) Oxide, and Antimony (V) Oxide at high temperature creating a homogeneous, interdiffused crystalline rutile form;
  
 CPMA 11-21-8
  
 CAS 68187-00-8",Bluish Gray,X,X,B,
PBk25,Bk,CIPIGMENT,25,Cobalt Nickel Gray,"C.I. Pigment Black 25;
 Cobalt Nickel Gray;
 Cobalt Nickel Gray Periclase;
 Gun-Metal Grey 6591;
 Pigment Black 25;
 Sicocer® F Gray 1985 [BASF]",77332,"Inorganic;
 Cobalt Nickel complex;
 Cobalt (II) Oxide and Nickel (II) Oxide calcined to create a periclase crystalline matrix. It may include Al2O3, CaO, Cr2O3, FeO, Fe2O3, MgO, MnO, SiO2, TiO2, ZnO, and/or ZrO2 as modifiers.
  
 CAS 68186-89-0",Neutral Dark Gray,X,X,B,
PBk26,Bk,CIPIGMENT,26,Manganese Ferrite Black,"Black 20F9441;
 C.I. Pigment Black 26;
 Copper Iron Manganese Oxide Spinel;
 Iron Manganese Black;
 Iron Manganese Black Spinel;
 Manganese Ferrite Black;
 Manganese Ferrite Black Spinel;
 Daipyroxide Black 9550;
 Pigment Black 26;
 Spinel Black [KP.p | SI.p]",77494,"Inorganic;
 Manganese Ferrite Black Spinel (Fe,Mn)(Fe,Mn)2O4 is made by calcining, at high temperature, a mixture of oxides of ferrous iron and ferric iron, divalent and trivalent manganese in differing amounts to create a crystalline spinel matrix. Its composition may include any one or more of the modifiers Al2O3, CoO, CuO, NiO3, SiO2 or TiO2 used during the creation process to tailor properties (Ref Color Index 4th edition);
 Mixed Metal Oxide
 Manganese Ferrite; 
  
 CPMA 13-41-9;
  
 CAS 68186-94-7",Jet black,O,I,A,"""true black, reflects virtually no color"" -Sinopia.com
 * Not rated by the ASTM, blue wool scales indicate excellent light fastness. Should perform as excellent as other simliar MMO spinel pigments designed for applications where resistance to heat, light, and weather are required."
PBk27,Bk,CIPIGMENT,27,Iron Cobalt Chromite Black,"C.I. Pigment Black 27;
 Chromium Cobalt Iron Black;
 Chromium Cobalt Iron Black Spinel;
 Iron Cobalt Chromite Black;
 Iron Cobalt Chromite Black Spinel;
 Pigment Black 27;
 Sicopal® Black 0090 [BASF];
 Sicocer® F Black 10901 [BASF];",77502,"Inorganic; 
 Iron Cobalt Chromite Black Spinel (Fe,Co)(Fe,Cr)2O4 is created by the high temperature calcination of a mixture of oxides of ferrous iron, cobalt, ferric iron and chromium in varying amounts, that creates a spinel form crystalline matrix. Its composition may have one or more of the modifiers Al2O3, B2O3, MnO, NiO and/or SiO2. (Ref Color Index 4th edition);
  
 CPMA 13-40-9;
  
 CAS 68186-97-0",Black,X,X,B,
PBk28,Bk,CIPIGMENT,28,Copper Chromite Black,"Black 30C9652;
 Black Spinel [GB.o];
 Chromium Copper [GU];
 Chromium Copper Black;
 Chromium Copper Black Spinel;
 C.I. Pigment Black 28;
 Copper Chromite Black;
 Copper Chromite Black Spinel;
 Daipyroxide Black 9510;
 Ebony Black;
 Fragonard Black [PF.o];
 Jet Black;
 Mineral Black [ SCH.o(Mus)];
 Neutral Black;
 Pigment Black 28;
 Shepherd Black;
 Spinel Black [HO.wo];
 Transoxide black [LA.a]",77428,"Inorganic;
 Copper Chromite Black Spinel CuCr2O4 is obtained by calcining at high temperature a mixture of copper oxides and chromium oxides in varying ratios to create a crystalline spinel matrix. The constitution may include any one or more of the modifiers Fe2O3 or MnO. (Ref Color Index 4th edition);
  
 Mixed Metal Oxide (MMO) (PCImag Ref):
 Copper Chromite Spinel;
  
 LBNLPigment Database Spectral radiative properties;
 Copper Chromite Black;
  
 CPMA 13-38-9;
  
 CAS 68186-91-4",Blueish black to jet black,O,I,B,
PBk29,Bk,CIPIGMENT,29,Iron Cobalt Black,"C.I. Pigment Black 29;
 Cobalt Iron Black;
 Cobalt Iron Black Spinel;
 Iron Cobalt Black;
 Iron Cobalt Black Spinel;
 Pigment Black 29",77498,"Inorganic; 
 Iron Cobalt Black, created by calcination of Iron (II) Oxide, Cobalt (II) Oxide, and Iron (III) Oxide in varied ratios creating a ionically interdiffused spinel form crystalline matrix. In can be modified with the addition of any or either of the chemicals Al2O3, B2O3, MnO, NiO, SiO2 and/or SnO2 during the creation process;
  
 CPMA 13-39-9
  
 CAS 68187-50-8",Black,O,I,B,
PBk30,Bk,CIPIGMENT,30,Chrome Iron Nickel Black,"Black 376A1;
 Cavern Black;
 Chrome Iron Nickel Black;
 Chrome Iron Nickel Black Spinel;
 Chromium Iron Nickel Black;
 C.I. Pigment Black 30;
 Onyx Black;
 Pigment Black 30;
 Shepherd Black;
 Spinel Black No. 43 [KP.p]",77504,"Inorganic;
 Chrome Iron Nickel Black Spinel (Ni,Fe)(Cr,Fe)2O4 is created by the calcining at high-temperature a mixture of Chromium (II) Oxide, Iron (II) Oxide, Iron (III) Oxide in varied ratios creating a crystalline spinel matrix. Its composition may include one or more of the modifiers CuO, MnO or Mn2O3.(Ref Color Index 4th edition); 
 Mixed Metal Oxide (MMO) (PCImag Ref):
 Chrome Iron Nickel Black Spinel; 
 LBNLPigment Database Spectral radiative properties;
 Chrome Iron Nickel Black Spinel; 
 CPMA 13-50-9; 
 CAS 71631-15-7",Blue shade black to jet black,O,I,A,"* Not rated by the ASTM. Should perform as excellent as other MMO spinel pigments that were designed for applications where resistance to heat, light, and weather are required."
PBk31,Bk,CIPIGMENT,31,"Paliogen® Black;
 Perylene Green;","Atrament black [ SCH.a.o(Mus)];
 C.I. Pigment Black 31;
 Paliogen® Black;
 Paliogen® Black L0084 [BASF];
 Paliogen® Black S 0084 [BASF];
 Perylene Black [WN.g.o];
 Perylene Green [DS.w | DV.w | WN.a.w.wp];
 Perylene Green Black [GU.pd.p];
 Pigment Black 31;
 Shadow Green [HO.w.wo | SH.w];",71132,"Synthetic organic; 
 Perylene; (Ref BASF)
  
 CAS 67075-37-0","Intense very dark bluish green;
 Very staining w/ high tinting strength;
 † Slightly fading in tints (Handprint);",S/T,I,A,"Very deep green, almost black in masstone, nice for cool shadows and glazes.
 * Not rated by ASTM.
 Blue wool scales from pigment suppliers indicate excellent lightfastness. Most, if not all, paint brands that use this pigment give it their highest lightfast rating.
 Also rated Eexcellent in watercolors by handprint.com. See more info on PBk-31 at Handprint.com"
PBk32,Bk,CIPIGMENT,32,Perylene Black,"BASF Paliogen Black L0086;
 C.I. Pigment Black 32;
 Paliogen® Black L0086 [BASF];
 Perylene Green;
 Pigment Black 32",71133,"Inorganic; 
 Perylene; (Ref. TDS);
  
 LBNLPigment Database Spectral radiative properties;
 Perylene Black;
  
 CAS 83524-75-8",Very dark blackish green or brown,S/O,I,A,
PBk33,Bk,CIPIGMENT,33,Iron Manganese Oxide,"Bayferrox 303T;
 C.I. Pigment Black 33;
 Iron Manganese Oxide;
 Pigment Black 33",77537,"Inorganic;
 Synthetic mixed manganese oxide with a minimum of 58% iron oxide; CAS 68186-94-7
 CAS 75864-23-2",Black,X,I,A,
PBk34,Bk,CIPIGMENT,34,Molybdenum Disulfide,"C.I. Pigment Black 34;
 Graphitan 7700;
 Molybdenite; 
 Moly Disulfide;
 Pigment Black 34;",77770,Inorganic; Natural Molybdenum Disulfide; CAS 56780-54-2,Black,O,I,A,Used to give a “silk” effect mixed with mica or other colors in auto finishes
PBk35,Bk,CIPIGMENT,35,Titanium Dioxide Black,"C.I. Pigment Black 35;
 Tilac D;
 TiLox-Black;
 Pigment Black 35",77890,Inorganic; Reduced titanium oxide; CAS 51745-87-0,blueish Black,X,I,A,

File: prisma/blue-pigments.csv (part 1 of 2)
slug,colorCode,type,number,name,alternateNames,ciConstitutionNumber,composition,description,transparencyRatingCode,lightfastRatingCode,toxicity,notes
NB1,B,CINATURAL,1,Indigo,"Baghdad Indigo;
 C.I. Natural Blue 1 (natural);
 C.I. Pigment Blue 66 (synthetic);
 Dyer's woad;
 Indaco;
 Inde Blew;
 Inde Blue;
 Indian Blue;
 Indigo [NP.p];
 Indigo Blue;
 Indigo, Genuine Indian [KP.p];
 Indigo, Genuine, pieces [KP.p];
 Indigo, made of Woad [KP.p];
 Indicum;
 Indigotin;
 Lombardy Indigo;
 Lulax; 
 Natural Blue 1;
 Pastel;
 Rich Indigo;
 Rock Indigo;
 Stone Blue;
 see PB66",75780,"Natural Indigotin; 
 Fermented extract from the leaves of Indigofera tinctoria or Baphicacanthus cusia (Ref Pigment Extraction Techniques from the Leaves of Indigofera tinctoria, CMU. Journal (2002) Vol. 1, p.149)","Dark Greenish to reddish Blue
 † Fades",T,III,A,"The dye used for blue jeans
 ** Natural indigo may be slightly toxic (Ref at Blick Art Materials)"
NB2,B,CINATURAL,2,Indigo Carmine,"Blue Carmine;
 Blue of England;
 Blue of Holland;
 CI Acid Blue 74;
 Chemic Blue;
 C.I. Natural Blue 2;
 C.I. Natural Blue 63;
 Composition Blue;
 FD&C Blue No. 2;
 Food Blue 1;
 Indigo Carmine;
 Indigo Purple;
 Indigotine;
 Indigotin Blue [KP.p];
 Sodium Indigotin Disulfonate;
 Saxon Blue;
 Saxony Blue;
 Sulphate of Indigo;
 Indigo Disulphonic Acid (Br.);
 Natural Blue 63 (aluminum salt);
 Natural Blue 2",73015,"Natural Sodium Indigotin Disulfonate;
 Sulphoindigotic acid;
 Natural Indigo treated with sulfuric acid (Ref Pigment Compendium, 2008, p.201);
 CAS 860-22-0",Dark blueish purple,X,III,A,Indigo Carmine (Ref at Boston Fine Art)
PB1,B,CIPIGMENT,1,Victoria Blue,"Cascade Blue;
 Fast blue Toner BR;
 C.I. Pigment Blue 1; 
 Fast Blue Lake BO;
 Fast Royal Blue Lake;
 Pigment Blue 1;
 Ultra Blue B;
 Victoria Blue PMA;",42595:2,"Organic;
 Triphenylmethane Phospho-tungstomolybdic acid salt;
 CAS 1325-87-7",Bright reddish blue,T,IV,A,
PB1:2,B,CIPIGMENT,1.2,Victoria Blue SMA,"C.I. Pigment Blue 1:2;
 Lamprolac Blue RM;
 Pigment Blue 1:2;
 Victoria Blue SMA;",42595:3,"Organic;
 Triphenylmethane Silicomolybdic acid salt;
 CAS 69980-72-9",Bright reddish blue,T,IV,A,
PB9,B,CIPIGMENT,9,Pigment Blue 9,"C.I. Pigment Blue 9;
 Pigment Blue 9",42025:1,"Organic;
 Triphenylmethane Phospho-tungstomolybdic acid salt;
 CAS 1325-74-2",Bright Greenish Blue,X,X,A,
PB15,B,CIPIGMENT,15,Phthalocyanine Blue,"Alizarin Blue Lake;
 Antique Sky Blue [HO];
 Azure Blue (hue) [LA.a];
 Azure Hue [SE.p];
 Blue MC [EP.p];
 Bleu Minéral [SE];
 Blue Compose;
 Blue Lake [OH.o];
 Cerulean Blue Hue [CR.a | WN.w]; 
 Cerulean Blue (Substitute) [SE.p];
 Cerulean Blue Phthalo;
 C.I. Pigment Blue 15; 
 Cobalt Blue (hue) [HO.af];
 Cobalt Teal (Hue) [DV.k];
 Cyanine Blue B;
 Gafast Pigment Blue 15;
 Heliogen Blue [SI.p];
 Hogar Blue [LB.av.o];
 Hoggar Blue [LB.av.o];
 Horizon Blue;
 Hortensia Blue [LB.o];
 Hydranger Blue;
 Hydrangea Blue [HO.o];
 Intense Blue [WN.w.];
 Katsura Blue [HO.a];
 Lonocyanine Alpha Blue;
 Manganese Blue Hue [DS.o.w | DV.k.o | WN.w.wp];
 Manganese Blue Nova [HO.w];
 Marine Blue [HO.wo];
 Monestial Blue [DR.o];
 Monestial Blue (Phthalo) [DR.o.t];
 Monestial Turquoise [DR.o];
 Monestial Turquoise (Phthalo) [DR];
 Old Holland Blue [OH.o];
 Opaque Cerulean (hue) [HO.af];
 Oriental Blue [HO.o];
 Permanent Blue [LA.a];
 Phthalo Blue [GEN | BA.o.a | DR.a.a(s3hb).a(s3mb).o | DS.o | DV.a.af.k..o.w | HO.wo | MW.o | RT.a.a.o.wo | SE.w | SI.p | WN.k.w];
 Phthalo Blue Deep [LA.a];
 Phthalo Blue Green [RT.w]; 
 Phthalo Blue (Green Shade) [DS.ad.o | DR.a | UT.a.o];
 Phthalo Blue (GS) [DS.ad.o];
 Phthalo Blue Red [GU | RT.w]; 
 Phthalo Blue (Red Shade) [CR.ao.o | DS.ad.o | DR.a.w | DV.w | HO.w | MG.w | WN.wo];
 Phthalo Blue (Yellow Shade) [HO.w ];
 Phthalo Blue (RS) [CR.ao.o | DS.ad.o | DR];
 Phthalocyanine Blue [GEN | BA.a | PF | SE.p];
 Phthalocyanine Blue (Green Shade) [LQ.a];
 Phthalocyanine Blue Red Shade [MG];
 Pigment Blue 15;
 Primary Blue [BA.a | DR.a | SE.p | WN.g];
 Primary Cyan [HO,g];
 Primary Phthalo Blue [PF.o];
 Process Cyan;
 Prussian Blue (hue) [LA.a];
 Prussian Blue Hue [MR.o];
 Prussian Blue Phthalo [MR.o];
 Scheveningen Blue Deep [OH.o];
 Shiva Blue Deep [SV];
 Thalo Blue [BR | GRd];
 Transparent Blue [HO.o];
 Winsor Blue [WN.a.a.g]; 
 Winsor Blue (Green Shade) [WN.o.w.wp.wp(L)];
 Winsor Blue (Red Shade) [WN.o.w.wp.wp(L)];
 Plus numerous hues of less lightfast or more expensive pigments (i.e. Cerulean; Cobalt; etc.) alone and In mixtures","74160
 a form","Synthetic organic;
 Copper Phthalocyanine;
 Tetracholoro Phthalocyanine;
 The organic colorant is precipitated on aluminum hydrate base to form a intense dark blue lake pigment. Color variations are achieved by adjusting the formulation, for example chlorinating the copper phthalocyanine produces greener pigments. (Ref: CAMEO Database at Boston MFA)
 Download the Gharda Pigments Tech Data Sheet PDF (Ref)
 (Ref: PCImag.com Article);
 LBNLPigment Database Spectral radiative properties;
 Phthalo Blue (i);
 Phthalo Blue (ii);
 Synthesis of Copper Phthalocyanine on the UC235 Youtube Channel: [YouTube Video]
 Synthesis of Copper Phthalocyanine the Texium YouTube Channel: [YouTube Video] CAS 147-14-8","Intense deep blue in mass tone reddish to greenish bright blue in shades, has 'green shade' & 'blue shade' varieties.
 Heavily staining w/ over powering tinting strength, unless extended.;
 † Darkens, Dulls, Fades*; These effects are inherent to their light fastness and may take decades or centuries to have any noticeable effects.",T,I,A,"Extremely powerful tint strength, usually extended to some degree; 
 * Most of the Phthalocyanine pigments can ""bronze"" over in masstone, usually additives & modern manufacturing techniques help prevent this.
 Phthalocyanines Have a tendency to flocculate (granulate) extremely, paint makers usually add additives like Surfactants & flow improvers to counteract this, as a result they usually are non-granulating in watercolors.
 Particle size effects color and light fastness (Ref handprint.com)
 ** Rated with excellent lightfastness in watercolors in tests by Bruce MacEvoy @ handprint.com. See PB-15 @ Handprint.com;
 *** Phthalo Blues have no significant hazards, may have traces of suspected carcinogen, teratogen. Before 1982 samples may be contaminated with traces of PCB (Ref Blick Art Materials pigment info);
 (Ref: CAMEO Materials Database at Boston Fine Arts);"
PB15:1,B,CIPIGMENT,15.1,Phthalocyanine Blue RS,"Berlin Blue [MA.o.w];
 Blockx Blue [BX.o.w];
 Cerulean Blue Hue [MA.g];
 C.I. Pigment Blue 15:1; 
 Cyanine Blue BS;
 Cyan Thalo [CH];
 Indigo [SE.a];
 Intense Blue [CH];
 Noblesse Blue [MA.o(HD)];
 Permanent Blue [LK];
 Phthalocyanine Alpha Blue;
 Phthalo Blue [BA.o | GB.o.o | KP.p | LK | MA.a.p | SCH.w | SE.o | WN.o];
 Phthalo Blue GS [RGH.o];
 Phthalo Blue, Primary Blue [KP.p];
 Phthalo Blue Red [RT]; 
 Phthalo Blue (Reddish) [SQ.a];
 Phthalo Blue (Red Shade) [GO.a.af.ao | TA.a.af | KA.p | SE.a | WN.a];
 Phthalo Blue RS [DR.w | GO.a.af.ao | RGH.o];
 Phthalo Cyan [CH];
 Pigment Blue 15:1;
 Prussian Blue (hue) [LK];
 Tetra-Chloro Perywinkle [GU.pd];
 Thalo Blue RS;
 Transparent Blue [OH.a];
  Turquois (Phthalo) [GO.ab];
 Winsor Blue RS [WN]; 
 Plus numerous hues of less lightfast or more expensive pigments (i.e. Cerulean; Cobalt; etc.) alone and In mixtures","74160
 a form","Synthetic Organic;
 Copper Phthalocyanine;
  
 C32H16CuN8
  
 CAS 12239-87-1","Intense deep blue in mass tone reddish bright blue in shades;
 Heavily staining w/ over powering tinting strength, unless extended.
 † Darkens, Dulls (see above)",T,II,A,"Extremely powerful tint strength, usually extended to some degree; 
 Particle size effects color and lightfastness (Ref handprint.com)
 **Phthalo Blues have no significant hazards, may have traces of suspected carcinogen, teratogen. Before 1982 samples may be contaminated with traces of PCB (Ref Blick Art Materials pigment info);
 (Ref: CAMEO Materials Database at Boston Fine Arts);"
PB15:2,B,CIPIGMENT,15.2,Phthalocyanine Blue,"Alpha Blue - NC;
 Antique Bronze Blue [HO.w];
 Blue Green;
 Blue Lake [OH.w];
 C.I. Pigment Blue 15:2; 
 Phthalo Blue [GB.o | OH.a];
 Phthalo Blue Red Shade [CAS.k];
 Phthalocyanine;
 Phthalocyanine Blue;
 Pigment Blue 15:2;
 Scheveningen Blue Deep [OH.w];
 XSL Phthalo Blue, Royal Blue [KP.p];
 Plus numerous hues of less lightfast or more expensive pigments (i.e. Cerulean; Cobalt; etc.) alone and In mixtures","74160
 a form","Synthetic Organic;
 Copper Phthalocyanine;
 CAS 12239-87-1","Intense deep blue in mass tone reddish to greenish bright blue in shades;
 Heavily staining w/ over powering tinting strength, unless extended.;
 † Darkens, Dulls (see PB15 above)",T,II,A,"Extremely powerful tint strength, usually extended to some degree; 
 Particle size effects color and light fastness (Ref handprint.com)
 *Phthalo Blues have no significant hazards, may have traces of suspected carcinogen, teratogen. Before 1982 samples may be contaminated with traces of PCB (Ref Blick Art Materials pigment info);
 (Ref: CAMEO Materials Database at Boston Fine Arts);"
PB15:3,B,CIPIGMENT,15.3,Phthalocyanine Blue BGS,"Alizarin Blue Lake [SE.o];
 Avatar Blue [MA.o(HD)];
 Azure (hue) [LK];
 Bleu Phtalocyanine [LB.o];
 Bleu Primaire [LB.o];
 Blockx Blue [BX]; 
 Blue Lake [SE.os];
 Brilliant Blue [UT.a]; 
 Cerulean Blue (hue) [HO.af];
 Cerulean Blue Hue [UT.a | SH.w];
 C.I. Pigment Blue 15:3 
 Cobalt Blue (hue) [HO.ag]; 
 Cobalt Blue Hue (Primary Blue) [DR.o];
 Cyan (Primary) [LK];
 Cyanin Blue [PF.w];
 Cyanine Blue [PF.w];
 Cyanine Blue BGS;
 Dark Blue [KP.p];
 Dark Blue Medium [BA.ag];
 Helio Blue [SCH.g];
 Helio Cerulean [SCH.w];
 Heliogen® Blue [KP.p];
 Marine Blue;
 Manganese Blue Hue [AS | UT | WN];
 Manganese Blue Nova [HO.a];
 Oriental Blue [HO.a];
 Peacock Blue [SH.w];
 Phthalo Blue [AS | CR.a(jo).a .ao.o | DR.w | DS.ad.i.o.w | GO.ab | DV | JO.a | LB.o | LK | MA.o(artis) | MG.g.w | RF.e | ROSS.o | SCH.a.o.p | UT.w | WL.o.p];
 Phthalo Blue (Blue Shade) [MW.wo];
 Phthalo Blue Cyan [SCH.a]; 
 Phthalo Blue Green [GU | RT];
 Phthalo Blue (Greenish) [SQ.a];
 Phthalo Blue Green Shade [DR.w | DS.w | KA.p | RGH.o.p | SE.a | TA.a.af | WN.a];
 Phthalo Blue (GS) [ DR.w | DS.w];
 Phthalo Blue Lake [MH.o];
 Phthalo Blue Primary Blue [SI.p];
 Phthalo Blue Red Shade [RGH.o.p];
 Pthalo Blue Slight Red [GU];
 Phthalo Blue royal blue [KP.p];
 Phthalocyanine Beta Blue;
 Phthalocyanine Blue [ KA.ad | LQ.a | MG.a.o | MT | UT];
 Phthalocyanine Blue (G.S.) [KA.o];
 Phthalocyanine Blue (Green Shade) [LQ.a];
 Phthalocyanine Blue Lake [MH];
 Phthalocyanine Turquoise [MA.p];
 Phthalo Turquoise [WNd];
 Pigment Blue 15:3;
 Primary Blue [BX.o.w | LB.o | LK | LQ.a];
 Primary Blue (Cyan) [LK | MA.a.g.o.w.w];
 Primary Phthalo Blue [PF.o];
 Primary Phthalocyanine Blue [PF.o];
 Process Cyan [DR | WN.a];
 Prussian Blue (hue) [LA.a];
 Richeson Blue [SQ.a];
 Royal Blue;
 Scheveningen Blue [OH.o.w];
 Sky-Blue [KP.p | MA];
 Thalo Blue GS;
 Translucent Cyan [SCH.o(Mus)];
 Transparent Phthalo Blue (Green Shade) [];
 Winsor Blue GS [WN]; 
 Plus numerous hues of less lightfast or more expensive pigments (i.e. Cerulean; Cobalt; etc.) alone and In mixtures","74160
 b form","Synthetic Organic;
 Beta Copper Phthalocyanine;
  
 C32H16CuN8
  
 CAS 147-14-8","Intense deep blue in mass tone greenish bright blue in shades;
 Heavily staining w/ over powering tinting strength, unless extended.
 † Darkens, Dulls (see PB15 above)",T,II,A,"Extremely powerful tint strength, usually extended to some degree; 
 * Appears to have slightly less lightfastness in some brands of watercolors than plain old PB-15, but still rated as excellent in watercolor tests by Bruce MacEvoy @ handprint.com. See PB-15 @ Handprint.com;
 Particle size effects color and light fastness (Ref handprint.com) 
 ** ""Phthalo Blues have no significant hazards, although those made before 1982 contained some PCBs (polychlorinated biphenyls)"" (Ref Blick Art Materials pigment info)"
PB15:4,B,CIPIGMENT,15.4,Phthalocyanine Blue NCF,"Blue Phthalocyanine Beta Form;
 Cerulean Blue Hue (primaire) [SE.o];
 C.I. Pigment Blue 15:4 
 Copper Phthalocyanine Blue; 
 Cyanine Blue NCF;
 Manganese Blue Hue [BA.w | GB.o]; 
 Manganese Blue Phthalo [RT.o];
 Phthalo Blue [CL | BA.w | GR.o.o.w.w.wo?* | RT];
 Phthalo Blue Green [RT.o];
 Phthalo Blue (Green Shade) [CAS.k | GO.a.ab.af.ag.ao];
 Phthalo Blue G.S. [GO.a.ab.af.ag.ao ];
 Phthalocyanine Beta Blue NCF; 
 Phthalocyanine Blue NCF;
 Phthalo Blue (NCFβ-Form);
 Phthalo Blue G (NCNF);
 Pigment Blue 15:4;
 Primary Cyan;
 Shiva Blue Light [SV];
 Thalo Blue [GR.o.o.w.w.wo];
 Transparent Phthalo Blue G.S. [GO.ab];
 Transparent Phthalo Blue (Green Shade) [GO.ab];
 Plus numerous hues of less lightfast or more expensive pigments (i.e. Cerulean; Cobalt; etc.) alone and In mixtures","74160
 b form","Synthetic Organic;
 Beta Copper Phthalocyanine;
 CAS 147-14-8","Intense deep blue in mass tone reddish to greenish bright blue in shades;
 Heavily staining w/ over powering tinting strength, unless extended.;
 † Darkens, Dulls (see PB15 above)",T,II,A,"Extremely powerful tint strength, usually extended to some degree; 
 Staining; 
 Particle size effects color and lightfastness (Ref handprint.com) 
 *Phthalo Blues have no significant hazards, may have traces of suspected carcinogen, teratogen. Before 1982 samples may be contaminated with traces of PCB (Ref Blick Art Materials pigment info);
 (Ref: CAMEO Materials Database at Boston Fine Arts);"
PB15:6,B,CIPIGMENT,15.6,Phthalocyanine Blue,"C.I. Pigment Blue 15:6;
 Cobalt Blue (Phthalo) [LK];
 Helio Blue Reddish [SCH.p];
 Helio Blue RS [SCH]; 
 Old Holland Blue [OH.w];
 Phthalo Blue [LK];
 Phthalo Blue Red [RT.o];
 Phthalo Blue Red Shade [DS.w | OH.a];
 Phthalo Blue RS [DS.w];
 Phthalo Blue Reddish [KP.p | SCH.p];
 Phthalocyanine Blue;
 Phthalocyanine Blue Epsilon;
 Phthalocyanine Blue (red shade) [LQ.a];
 Pigment Blue 15:6;
 Translucent Oriental Blue [SCH.o(Mus)];
 Plus numerous hues of less lightfast or more expensive pigments (i.e. Cerulean; Cobalt; etc.) alone and In mixtures","74160
 e form","Synthetic Organic;
 Epsilon Copper Phthalocyanine;
 CAS 147-14-8","Intense deep blue in mass tone reddish to greenish bright blue in shades;
 Heavily staining w/ over powering tinting strength, unless extended.;
 † Darkens, Dulls (see PB15 above)",T,II,A,"Extremely powerful tint strength, usually extended to some degree; 
 * Appears to have slightly less lightfastness in some brands of watercolors than plain old PB-15, but still rated as excellent in watercolor tests by Bruce MacEvoy @ handprint.com. See PB-15 @ Handprint.com;
 Particle size effects color and lightfastness (Ref handprint.com)
 ** Phthalo Blues have no significant hazards, may have traces of suspected carcinogen, teratogen. Before 1982 samples may be contaminated with traces of PCB (Ref Blick Art Materials pigment info);
 (Ref: CAMEO Materials Database at Boston Fine Arts);"
PB16,B,CIPIGMENT,16,"Heliogen Blue L 7560;
 Phthalocyanine turquoise","Brilliant Green Blue [LK];
 Caribbean Blue [OH.o.w];
 C.I. Pigment Blue 16;
 Free Base Phthalocyanine;
 Gafast Pigment Blue 16;
 Green Blue [HO.wo.];
 Heliogen Blue L 7560 [BASF];
 Helio Turquoise [SCH.g.w];
 Marine Blue [HO.w];
 Phthalo Blue Green Shade [ OH.a];
 Phthalocyanine Turquoise;
 Phthalo Turquoise [DV.w | GU | LK | SCH.a.p | WN.w.wp]; 
 Pigment Blue 16;
 Sapphire blue [LB.o];
 Translucent Turquoise [SCH.o(Mus)];
 Turquoise [LK]; 
 Turquoise Green [MA.o.w | UT.w];",74100,"Synthetic Organic;
 Metal Free Phthalocyanine;
 Free Base Phthalocyanine;
 (Ref: Industrial Organic Pigments: Production, Properties, Applications, By Willy Herbst, Klaus Hunger, ©2004, pg. 423); Buy Printed Version at Amazon 
  
 (Ref: Tech Data PDF at ghardapigments.com)
 CAS 574-93-6","Intense deep greenish / turquoise blue in mass tone, greenish bright blue in shades;
 Heavily staining w/ high tinting strength;
 † Darkens, Dulls* but only after many years of exposure.",S/T,II,A,"* Most of the Phthalocyanine pigments can ""bronze"" over (develope a distracting dull iridescent sheen) in masstone, usually additives & modern manufacturing techniques help prevent or eliminate this. Cheap student grade paints may exhibit bronzing.
 Phthalocyanines Have a tendency to flocculate (granulate) extremely, but paint makers usually add additives like surfactants & flow improvers to counteract this, as a result, they are usually non-granulating in watercolors.;
 ** Not rated by the ASTM in watercolors. Lightfastness rated as excellent in tests by Bruce MacEvoy @ handprint.com. Appears to be slightly less light fast than PB-16 in watercolor. See PB-16 @ Handprint.com;
 *** Phthalo Blues have no significant hazards (Ref Blick Art Materials pigment info);"
PB17,B,CIPIGMENT,17,Phthalocyanine Cyan,"Antique Turquoise [HO.w(ant)];
 Blue Lake;
 C.I. Pigment Blue 17 
 Cyan Blue;
 Fast Sky Blue Lake;
 Katsura Blue [HO.g];
 Malachite Blue Lake;
 Peacock Blue [HO.wd];
 Phthalo Cyan;
 Phthalocyanine Blue;
 Phthalocyanine Cyan;
 Pigment Blue 17;
 Pure Blue (Primary Blue) [HO.g]; 
 Seikalight Blue A612;
 Sky Blue;
 Sky Blue Lake;","74180
 74200","Synthetic Organic;
 Barium salt of trisulphonated phthalocyanine blue; C.I. 74160;
 Copper phthalocyanine heated with 40% Sulfuric acid above 60 ℃, di-or tri-sulfonated, then precipitated on a barium salt;
 Made using concentrated sulfuric acid for the green shade, diluted SO4 for a greener blue, and olive green. (Ref. DyeStuff)
 C32-H16-CuN-8-O6-S2
 CAS 71799-04-7","Bright greenish blue*
 Heavily staining w/ high tinting strength;
 † Darkens, Dulls* but only after many years of exposure.",S/T,I,A,"** Most of the Phthalocyanine pigments can ""bronze"" over (develope a distracting dull iridescent sheen) in masstone, usually additives & modern manufacturing techniques help prevent or eliminate this. Cheap student grade paints may exhibit this bronzing.
 Phthalocyanines Have a tendency to flocculate (granulate) extremely, but paint makers usually add additives like surfactants & flow improvers to counteract this, as a result, they are usually non-granulating in watercolors.;
 ** Not rated by the ASTM. Lightfastness rated as excellent in tests by Bruce MacEvoy @ handprint.com.  See PB-17 @ Handprint.com;
 *** Phthalo Blues have no significant hazards, Before 1982 samples may be contaminated with traces of PCB (Ref Blick Art Materials pigment info);"
PB17:1,B,CIPIGMENT,17.1,Fast Sky Blue Lake,"Fast Blue 4230;
 Fast Sky Blue Lake;
 Greenish Blue Lake;
 Sky Blue Lake",74180,"Barium salt of trisulphonated phthalocyanine blue; C.I. 74160;
 Barium copper(2+) phthalocyanine-29,31-diide-8,22-disulfonate (1:1:1)
 C32-H14-CuN8-O6-S2, Ba
 CAS 67340-41-4
 EC 266-653-0",Bright green blue;,X,II,A,"see above;
 There seems to be confusion in the literature, PB-17 and PB-17:1 seem to be referred to each other as the same pigment, with the references sometimes using the same CAS no. & Brand names and sometimes using different CAS numbers for each pigment.?
 * Blue wool scale seems low for a phthalocyanine
 ** see above"
PB22,B,CIPIGMENT,22,Indanthrone Blue,"Rubber Blue GD;
 C.I.Vat Blue 4;
 C.I. Pigment Blue 22;
 Indanthrone Blue;
 Pigment Blue 22",69810,"Synthetic Oraganic;
 anthraquinones;
 Indanthrone chlorinated with sulfuryl chloride, modified with concentrated sulfuric acid for yellow brown, diluted SO4 for blue and In a basic solution for reddish blue shades*;
 C.I.Vat Blue 4, C.I. 69800 with Sulfuryl chloride chlorination.
 C28-H13-Cl-N2-O4
 CAS 1324-27-2",Reddish light navy blue,X,I,A,"Not used in any artist paints currently, but is used in auto finishes, plastics and inks. There is probably no advantage to using this pigment as opposed to PB-60, they both seem to be similar shades and PB 60 is readily available.
 * seems to indicate sensitivity to acids or bases?
 **? Not rated by ASTM, the only sources I could find indicated excellent lightfastness. (DyeStuff)
 ***? anthraquinones & Indanthrones, in general, are not considered toxic, however i have not been able to confirm this in regards to this specific pigment."
PB24,B,CIPIGMENT,24,Ichomine Turquoise Blue G,"C.I. Pigment Blue 24;
 Erioglaucine;
 FD & C Blue 1;
 Ichomine Turquoise Blue G;
 Peacock Blue;
 Pigment Blue 24;
 Symuler Fast Blue 4198;",42090:1,"Inorganic; Triphenylmethane;
 CAS 6548-12-5",Bright greenish blue,X,IV,,"used in color process inks, colored pencils and low cost watercolors"
PB25,B,CIPIGMENT,25,Pigment Blue 25,"C.I. Pigment Blue 25;
 Congo Blue;
 Pigment Blue 25;
 Symuler Fast Blue 4198",21180,"Synthetic organic;
 Disazo;
 CAS 10127-03-4",Reddish navy,X,II,A,-
PB27,B,CIPIGMENT,27,Prussian Blue,"American Blue;
 Ammonium Prussian Blue;
 Antwerp Blue [AS | WN.w.wp.wp(L)];
 Antwerpener Blau;
 Antwerpener Blue;
 Ariabel Dark Blue;
 Azul de Amberes;
 Azul de Prusia;
 Berlin Blue;
 Berlinisch Blau;
 Berlin Green;
 Bleu d'Anversa;
 Bleu de prusse [LB.o];
 Bleu di Prussia;
 Bleu Mineral;
 Blue Ferrite;
 Blue Solfort Milori;
 Bronze Blue;
 Brunswick Blue;
 Celestial Blue;
 C.I. Pigment Blue 27;
 China Blue; 
 Chinese Blue;
 Delfter blue;
 Engineer's Blue;
 Erlanger blue;
 French Blue;
 Gas Blue;
 Haarlem Blue;
 Haerlem Blue;
 Hamburg Blue;
 Ink Blue; 
 Iron Blue;
 Konjo;
 Lacquer Blue;
 Leitch's Blue;
 Louise Blue;
 Laundry Blue;
 Mansa Blue;
 Mineral Blue;
 Miloriblau;
 Milori Blue;
 Milori Blue Micronised;
 Monthier Blue;
 Monthier's Blue;
 New Blue;
 Oriental Blue;
 Paste Blue; 
 Paris Blue [KP.p];
 Parisian Blue;
 Parisian (Prussian) Blue Extra [OH.w];
 Persian Blue;
 Pigment Blue 27;
 Potash Blue;
 Preußisch blau;
 Preussisch blau; 
 Prussian Blue [GEN | AS | BA.o.o.w | CAS.k | CH | CL |DR.o.o(georg).o. w.w | DS.i.o.pd.w | DV.o.w | GR.o.o.w.w.wo | GU | HO.g.o.w.wo | KA.o.p | KP.p | LB.o | LK | MA.g.o(artis).o.p.w.w | MG.g.o.w | MH.o | MT | MR.o | MW.o.wo | PF.o.o | RGH.o.p | RF.e | ROSS.o | RT.o.o.w.wo | SCH.g.o.o(Mus).p.w | SE.o.os.p.t.w | SH.w | SV | SQ.a | UT.o.w | WL.o.p | WN.g.k.o.wo.w.w.wp.];
 Prussian Blue (Milori) [KA.p | WL.o];
 Prussian Blue (Milori blue) [SI.p]; 
 Prussian/Paris Blue [SCH.o(Mus).p];
 Steel Blue;
 Soluble Blue;
 Soul Blue [MA.o(HD)];
 Toning Blue;
 True Prussian Blue [PF];
 Turnbull's Blue;
 VossenblauNach;
 Vossen Blue® ;
 Wasserblau;
 Water Blue;
 Wilkinson’s Blue",77510,"Synthetic Inorganic;
 ""Produced by oxidation of ferrous ferrocyanide salts. It contains ferric hexacyanoferrate(II) in a cubic lattice crystal structure""  (Ref. DrugBank.com)
 PB-27 Ferric Ferrocyanide @ PubChem Chemical Database
 iron(III) hexacyanoferrate(II);
 Ferric Ammonium Ferrocyanide; (Ref webexhibits.org); 
 Spectral radiative properties @ LBNL Pigment Database ; 
 Making pigments: Prussian Blue at webexhibits.org;
 Manufacture and Info on Chemical synthesis at YouTube-NileRed channel
 Fe4-[Fe(CN)6]3 or
 C18-Fe7-N18;
 CAS 14038-43-8;
 CAS 12240-15-2 (Chemical Book); 
 CAS 25869-00-5;
 EC 237-875-5","Deep blue, greenish undertone1
 Staining w/ good tinting strength
 1  The exact hue depends on the method of preparation, and particle size.
 † Fades; ""turns brownish in the presence of alkalis or heat"" (CAMEO)",S/T,I,A,"First synthesized by the paint maker Diesbach in Berlin around 1706, accidentally created when Diesbach used potash tainted with blood to create some red cochineal dye. (Ref. Wikipedia);
 Prussian Blue, PB 27@ CAMEO Art Materials Database) 
 Found on Nazi gas chamber walls as evidence of cyanide gas (Ref. VHO.org); 
 Milori Blue is the most common variety (usually still named Prussian Blue), is said to be a more stable form (Ref at Blue Ridge oil paints); 
 Antwerp Blue ""is a derivative of Prussian Blue. The color strength is weaker than that of Prussian Blue for it has been reduced with Alumina"". (Ref Dictionary of Artists' Oil Pigments: Their Chemical and Physical Properties by R. Bruce Handlong, 1969)
 Brunswick Blue is ""Prussian blue precipitated onto a base of barium sulfate (barytes)"". Probably a weaker shade as it has been essentially diluted. (Ref Pigment Compendium p.95, amazon link);
 Turnbull's Blue is the same substance, but is made from different reagents, and its slightly different color stems from different impurities (Ref. Wikipedia); 
 Chinese Blue ""is considered the finest grade of Prussian Blue, it has a greenish undertone"" (Ref. Pigment Compendium);
 ""Bronze Blue is a variety of Prussian Blue showing a sheen when viewed from an angle."";
 ""Gas Blue is made direct from gas liquors instead of crystallized ferrocyanide."";
 Steel Blue is the grey-blue form (Ref Colorindex 3rd Ed., V.4, Inorganic colourants CI 77510)
 Berlin Green is described as Ferric ferricyanide a ""Precipitate potassium ferricyanide with ferric chloride"" in the Colorindex 3rd Ed., V.4, Inorganic colorants chemical constitution numbers CI 77533; 
 * In watercolors tested by Bruce MacEvoy, of handprint.com, lightfastness tested 8; 8 (excellent) in many brands of watercolor paints, but it was ""unusually variable both within and across brands"" with some brands being almost fugitive. Find out more about PB-27 in watercolor @ handprint.com
 The Blue Wool Scales listed indicate a fair amount of drop off in light fastness for heavy tints.
 Purity may have an effect on stability (Ref: Industrial chemistry: a manual for the student and manufacturer, edited by Allen Rogers, 1919, p 398); See free art Books Page
 ** ""Despite the fact that it is prepared from cyanide salts, Prussian blue is not toxic because the cyanide groups are tightly bound to iron"". (Ref. Wikipedia)
  Can produce highly toxic hydrogen cyanide gas if heated to very high temperatures or treated with concentrated acid or ultraviolet radiation (Ref Tucson Art Hazards); (Ref. CAMEO Art Materials Database)
 Prussian blue is also used as a 'Chelating' Drug: ""orally administered for clinical purposes to be used as an antidote for certain kinds of heavy metal poisoning, such as thallium and radioactive isotopes of caesium. Prussian blue is included in the World Health Organization Model List of Essential Medicines as a specific antidote used in poisonings to provide symptomatic and supportive treatment."" (Ref. DrugBank.com). (Artist grade pigments are not made to pharmaceutical standards. DO NOT try this at home! ...unless it's WW III and you really need to get that radioactive caesium out of your system fast...)."
PB27:1,B,CIPIGMENT,27.1,Prussian Blue,"C.I. Pigment Blue 27:1;
 Prussian Blue [DV.k. | GB.o.p];
 Pigment Blue 27:1
 see above PB27 for other names",77510:1,Ferri-ammonium ferrocyanide,Dark greenish blue,T,I,B,"I couldn't find a definitive statement, but my guess the PB-27:1 variety is one or both of the following:
 Brunswick Blue, Prussian blue precipitated onto a base of barium sulfate (barytes). (Ref Pigment Compendium p.95);
 Turnbull's Blue is Ferri-ammonium ferrocyanide, made from different reagents (Ref. Wikipedia); 
 * see above, it's possible that this version has different light fastness. Many brands don't differentiate between the colon numbers and just call everything the main C.I. name."
PB28,B,CIPIGMENT,28,Cobalt Blue,"Aluminate;
 Arctic Blue No.3;
 Azul de Cobalto;
 Binder’s Cobalt Blue;
 Bleu Cobalto;
 Bleu de Cobalt;
 Blue de Thenard;
 Blue cobalt aluminate;
 Cerulean Blue (hue);
 Cerulean Blue Light (hue) [RGH.o];
 C.I. Pigment Blue 28; 
 Cobalt Aluminate;
 Cobalt Aluminate Blue Spinel;
 Cobalt Bermuda Blue [GU.pd]; 
 Cobalt Blue [GEN | AS | BA.a.w | BX.o.w | BR | CAS.k | CL | CR.ao.o |DR.a.t.w | DS.ad.o.w | DV.a.af.k.o.w | GB.o.p | GO.a.af.ag.ao | GR.o.w.wo | HO.a.g.o.w.wo | KA.o.p | LA.a | LB.o | LK | LQ.a | MA.a | MG.a.g.o.w | MH.o | MR.o | MT | MW.o | OH.a.o.w | RF.e | RGH.o.p | RT.a.o.w.wo | TA.a.af | SH.w | SV | SE.a.w | SQ.a | TA.a. | UT.a.o.w | WL.o.p | WN.a.g.k.o.wo.w.w.wp.wp(L)];
 Cobalt Blue Dark [GU.pd | SI.p | KP.p]; 
 Cobalt Blue Dark, light greenish hue [KP.p];
 Cobalt Blue Dark (red shade) [GU];
 Cobalt Blue Deep [DV.w | HO.o | MA.o.o(artis).p.w | WL.o.p];
 Cobalt Blue (Genuine) [CH];
 Cobalt Blue Light [DV | GU | KP.p | MA.o.o(artis).p.w | RT.o | SCH.a.g.o.o(Mus).p.w | SI.p];
 Cobalt Blue, Medium [SI.p | KP.p]; 
 Cobalt Blue Medium (red shade) [GU];
 Cobalt Blue Pale [HO.o | KP.p];
 Cobalt Blue (Primary Blue) [HO];
 Cobalt Blue Pure [UT.o];
 Cobalt Blue Red [GU];
 Cobalt Blue, Sapporo [KP.p];
 Cobalt Blue Turquoise, light [KP.p]; 
 Cobalt Colanyl Oxide Blue;
 Cobalt Teal [GB.o | MG.w]; 
 Cobalt Turquoise [GR.o.wo| HO.g.wo];
 Cobalt Turquoise Light [HO.w | KA.o];
 Cobalt Ultramarine;
 Daipyroxide Blue;
 Gahn’s Ultramarine;
 Kings Blue;
 Kobaltblau;
 Leithner Blue;
 Leyden Blue;
 Light Cobalt Blue (Genuine) [CH]; 
 Midnight Blue No.1;
 Murano Blue [MA.o(Ren)];
 Pigment Blue 28;
 Primary Blue;
 Royal Blue [PF.o;
 Royal Blue 299;
 Shepherd Artic Blue;
 Shepherd Blue;
 Smalt Blue;
 Thénard's Blue*;
 True Blue;
 True Cobalt Blue [PF.o]",77346,"Inorganic;
 Cobalt Aluminate Blue Spinel (CoAl2O4) is produced by calcining, at high temperature, a mixture of Cobalt (II) Oxide, and Aluminum (III) Oxide in varyied ratios forming a interdiffused crystalline spinel. It may include any one or more of the modifiers MgO, ZnO, Li2O and/or TiO2. (Ref Color Index 4th edition);
 More information at Boston Fine Arts CAMEO Art Materials Database;
 Mixed Metal Oxide (MMO) (Ref: The Use of Mixed Metal Oxide Pigments in Industrial Coatings
 By Kevin Biller, PCI mag, April, 2010, PCImag.com):
 Synthetic Cobaltous Aluminate;
 Oxides of Cobalt and Aluminum;
 Cobalt Aluminate Blue Spinel;
 LBNLPigment Database Spectral radiative properties;
 Cobalt Aluminate Blue Spinel (i);
 Cobalt Aluminate Blue Spinel (ii);
 Cobalt Aluminate Blue Spinel (iii); 
 Cobalt Aluminum Blue;
 Cobalt Blue;
 Making Cobalt Blue Pigment at webexhibits.org
  
 CoO + Al2O3
 CPMA 13-26-2
  
 CAS 1333-88-6; 
 CAS 1345-16-0","Greenish to Mid-shade Blue;
 Med. Staining w/ fair tinting strength
 † over time it may whiten slightly to a more pastel shade, but also could darken when mixed with Lead White.",S/O,I,B,"Discoved in 1882;
 A more in depth discussion about PB-28 in watercolors can be found @ handprint.com by Bruce MacEvoy.  See PB-28 @ Handprint.com;
 * Thénard's blue was actually a specific process for making a deep blue Cadmium pigment invented by Louis Jaques Thénard. In time, it has come to be used as a term for ""cobalt blue"" in general. (Reference Pigment Compendium, 2008);
 (Ref: at webexhibits.org)
 ** Pigments containing Cobalt require a PROP 65 label in California.
 Cobalt Spinel is not soluble in water, and so, probably poses little hazard in normal artistic use.
 Avoid dust & spray. Do not put a point on your brush with your mouth. Don't lick the paint off your fingers, use a Gov. certified soap and water to wash your hands. Danger to the environment is minuscule, but try to get all of the paint on the painting, ...and not on your clothes or pets."
PB29,B,CIPIGMENT,29,Ultramarine Blue,"Armenian Blue;
 Antique Pale Blue;
 Antique Ultramarine [HO.w(ant)];
 Armenian blue;
 Artificial Ultramarine;
 Ash Blue;
 Azure blue;
 Aazur d'Acre;
 Azzuro oltramarino; 
 Azzurrum transmarinum;
 Azzurrum ultramarine;
 Bleu Outremer [LB.o];
 Blue (Ultramarine) [DV];
 Blue Violet Deep [RGH.o];
 Brilliant Blue [DR.g];
 Brilliant Blue Purple;
 Brilliant Ultramarine;
 Cerulean Blue Hue;
 Capri Blue [MA.o(Med)];
 C.I. Pigment Blue 29; 
 Cobalt Blue (hue);
 Cobalt Blue Hue [DR | GR.w | MA | UT.a.o];
 Cobalt Blue (ultram) [RT];
 Cobalt Blue Ultramarine [RT.a.o];
 Cool Blue [MA.o(HD)];
 Dark Ultramarine Blue (Red Shade) [SE.a];
 Deep Ultramarine [PF.o];
 Deep Ultramarine Blue [CH | PF.o];
 Dolly Blue;
 Extra Pure Ultramarine Blue [MR.o];
 Factitious Ultramarine;
 French Blue;
 French Ultra Blue [BA.o.w];
 French Ultra Light Extra [OH.o.w];
 French Ultramarine [AS | BA.o | DS.ad.o.pd.w | DR.o.o.t.w | DV.af.w | GR.w | KA | RT.w | SE.o | WN.k.o.wo.w.wp.wp(L)];
 French Ultramarine Blue [GEN | BA.o.w | CR.ao.o |DR | GR.o.o.wo | MW.o.wo | RT | SE.o | UT.o.w | WN.w.wp.wp(L)];
 French Ultramarine Blue Deep [BX.w];
 French Ultramarine Extra [OH.a];
 French Ultramarine Light [BX.w | OH];
 French Ultramarine Light Extra [OH.o.w];
 French Ultramarine (R.S.) [KA.o]; 
 French Ultramarine (Red Shade) [DV.w]; 
 Genuine Lapis Lazuli [WL.o];
 Genuine Lapis Lazuli (natural Ultramarine) [DS.ad.o.w];
 German Ultramarine;
 Gmelin's Blue;
 Guimet’s Blue;
 Lapis Lazuli* [GEN |OH];
 Lapis Lazuli (hue* see notes) [BX.o];
 Lapis Lazuli (Afghanistan, standard, genuine) [NP.p];
 Lapis Lazuli (Baikal, Russia, geniune) [NP.p];
 Lapis Lazuli from Chile (geniune)[KP.p]; 
 Lapis Lazuli Genuine [GEN | DS.ad.o.w | DV.o.w];
 Lapis Lazuli, greyish-blue (geniune) [KP.p];
 Lapis Lazuli (premium geniune) [NP.p];
 Lapis Lazuli, pure (geniune) [KP.p];
 Lapis Lazuli, sky-blue (geniune) [KP.p];
 Lapis Lazuli (standard geniune) [NP.p];
 Lapiz Ultramarine;
 Lazuline Blue;
 Lazurstein;
 Lazurite (Lapis Lazuli) [NP.p];
 Lefranc Blue [LB.o];
 Light Ultramarine [PF.o.w];
 Light Ultramarine Blue [CH | GO.a | PF.o];
 Lime Blue**;
 Laundry Blue;
 Michelangelo Blue [MA.o(Ren)];
 Navy Blue;
 New Blue;
 Oltramarino;
 Oriental Blue;
 Permanent Blue [DS.o | DR.o.o.w | GR.o.wo];
 Permanent Blue (Ultramarine) [GR.o]; 
 Permanent Blue (Ultramarine Blue) [GR.o]; 
 Pierre d'azur;
 Pigment Blue 29;
 Primary Blue; 
 Royal Blue [CH];
 Sky Blue;
 Sky Blue Ultramarine [MA.p.w];
 Spanish Ultramarine [GU];
 Synthetic Ultramarine;
 True Ultramarine Blue [PF];
 Ultra Blue [AS];
 Ultra Blue Deep [OH.w];
 Ultra Green Shade [DV.w | WN.o];
 Ultra Red [GR.o];
 Ultramarine [GEN | AS | DR.a.a.a(s3hb).a(s3mb).o.w | HO.o.af | LB.o | LK | MA.a.a.o(artis) | RT.a.o.wo | WN.a.a.g.w];
 Ultramarine Deep [HO.o | MA.p];
 Ultramarine Light [HO.o | MA.p | SH.w];
 Ultramarine (Green Shade) [DV.w | WN.w.wp.];
 Ultramarine Blue [GEN | AS | BA.a.a.o.w | BR | CAS.k | CH | CL | CR.a |DS.ad.i.o.pd.w | DV.a.af.k.o.w | EP.p | GB.o.o.p | GO.a.ab.af.ag.ao | GR.w.w | HO.a.ag.o.o.w.wo | KA.ad.o.p | KP.p | LA.a | LB.av | LQ.a | MA.o(artis) | MG.a.g.o.w | MH.o | MT | OH.a.o.w | PF.o.w | RGH.o.p | RF.e | ROSS.o | SCH.a | SE.os.o.t | SQ.a | TA.a.af | UT.a.o.w | WL.o.p | WN.a];
 Ultramarine Blue Classic [TA.a.af ];
 Ultramarine Blue Dark [BR | KP.p | SI.p]; 
 Ultramarine Blue Deep [BX.o | CR.a(jo) | DS.o | GR.wo | GU | HO.g.o | JO.a | LK | MA.o(artis) | MG | MR.o | OH.a.o.w | ROSS.o | SCH.o.o(Mus).p | SE.o.p | SV | SH.w];
 Ultramarine Blue (French) [WL.o];
 Ultramarine Blue Greenish Extra [KP.p];
 Ultramarine Blue Greenish Light [KP.p | SI.p];
 Ultramarine Blue (Green Shade) [LB.o | LQ.a | SE.a | WN.w.wp];
 Ultramarine Blue Light [BX.o | BR | HO.g.o | KA.p | KP.p | LK | SCH.o.o(Mus).p | SE.p | SV];
 Ultramarine Blue Light (Green Shade) [KA.o];
 Ultramarine Blue Medium [GU];
 Ultramarine Blue (Primary) [HO.ag];
 Ultramarine Blue R2 [GU];
 Ultramarine Blue R4 [GU]; 
 Ultramarine Blue R6 [GU];
 Ultramarine Blue R8 [GU];
 Ultramarine Blue Red Shade [KA.p | LQ.a | RGH.o];
 Ultramarine Blue Reddish [KA | SI.p];
 Ultramarine Blue RS [RGH.o];
 Ultramarine Blue, very dark [KA];
 Ultramarine Deep [BX.o | HO.ag.g.o.w.wo | LB.o | LK | MA.g.o.o(artis).o.p.w.w | MR.o | RT.o.w | SE.w | SCH.g| WN];
 Ultramarine Finest [SCH.w];
 Ultramarine Green [RGH.o];
 Ultramarine (Green Shade) [DV | WN.g.o];
 Ultramarine Light [HO.ag.g.o.w.wo | LB.o | LK | MA.g.o.o.p.w | RT.o | SCH.g | SE.o.w];
 Ultramarine Primary [OH.ag];
 Ultramarine Red [GR.o.wo?**];
 Ultramarine Violet [GR.o?**];
 Victramarine Blue;
 Vein Stone
 See Lapis Lazuli.
  See Ultramarine ash;
  Also used in many hues of more expensive pigments (i.e. Cerulean; Cobalt; etc.) alone and In mixtures",77007,"Ultramarine Blue can be either the pigment extracted from Lapis Lazuli or the synthetic form polysulfide of sodium, potassium, lithium or silver alumino-silicate** (Reference from Natural Pigments); (Wikipedia Ref); (Webexhibits.org);
 Synthetic ultramarine is made by mixing anhydrous sodium sulfate or sodium carbonate with charcoal, clay, rosin, silica, sulfur, and slowly calcined in a reducing atmosphere to 1,380º F (750º C). The various shades of blues, greens, reds and violets are produced by varying heating times and temperatures, mixture proportions, and/or other modifiers. For example Ultramarine Green is the ""first product of ignition in the manufacture of Ultramarine blue by the indirect process (Ref Color Index 3rd Ed., V.4, Inorganic colorants CI 77013). Synthetic ultramarine blue has particles that rounder, finer and more even in size than the natural ultramarine. (Ref at Boston Fine Arts CAMEO Materials Database);
 Ultra-marine, means ‘from over-seas’ (Ref: Chpt.2 of The Alchemy of Paint - Ultramarine: from over the seas by Spike Bucklow);
 Lapis Lazuli (Ref at Boston Fine Arts CAMEO Art Materials Database);
 Ultramarine blue, natural (Ref at Boston Fine Arts CAMEO Materials Database);
 Ultramarine blue, synthetic (Ref at Boston Fine Arts CAMEO Materials Database);
 (Ref: Analysis of natural and artificial ultramarine blue pigments using laser
 induced breakdown and pulsed Raman spectroscopy, statistical analysis and
 light microscopy, © 2008 Elsevier B.V - PDF); 
  
 ""Since 1828 it is created by fusing together a mixture of kaolin, soda ash, Glauber's salt, sulfur, carbon and kieselguhr. The mixture being fused by heating without air for 7-10 hrs. The resulting Ultramarine Green (PG24) is cooled, then ground and mixed with 7-10% of sulfur, the blue hue develops after heating the mixture for about an hour. The resulting blue colored mass is cooled and washed, then wet ground, levigated and finally ground to a fine powder."" (Reference Color index 3rd Ed., V.4, Inorganic colorants CI 77007)
 LBNLPigment Database Spectral radiative properties;
 French Ultramarine Blue;
 Making pigments: Ultramarine at webexhibits.org;
  
 Na8-10Al6Si6O24S2-4 ;
  
  Na6-8Al6Si6O24S2-4
  
 CAS 1317-97-1;
 CAS 57455-37-5","Bright, deep blue, usually violet to mid shade blue, can be in greenish shades too***;
 Staining w/ good tinting strength;
 Usually slightly duller in natural forms, but much duller to grey in poor quality natural forms and ultramarine ash.***",S/T,I,A,"The natural Lapis has an ancient history, Ultramarine was first synthesized in 1828;
 Find out more about PB-29 in watercolor @ handprint.com
 * Although Lapis Lazuli (after purifying) and Ultramarine Blue are essentially the same chemically, Lapis Lazuli is the natural mineral source and has different working properties, it also contains iron pyrite crystals that can give it a slight 'sparkle'. Lapis Lazuli is also a much more expensive pigment so it is misleading to label Synthetic PB29 as Lapis Lazuli. 
 ** Lime Blue is a ""variety of ultramarine"" according to 'Outlines of Paint Technology by Noel Heaton, 1928'.
 *** .the color of ultramarine blue can be varied all the way from a pale greenish blue to reddish blue and on through to violet . The creation of the specific hue desired depends on the ratios of silica and alumina (Ref. Pigment Compendium, 2008 Amazon link).;
 Avoid mixing with chrome yellow."
PB30,B,CIPIGMENT,30,Copper Carbonate,"Ash Blue;
 Azul*;
 Azul Ceniza;
 Azurite*;
 Azurite Genuine* [DS.w];
 Azurite-deep blue*;
 Azurite Greenish Grey Blue*;
 Azurium Citramarinum
 Azzurro*;
 Azzurro di Biadetti;
 Bergblau;
 Biadetti;
 Bice;
 Blue Ashes;
 Blue Bice2 [GEN | KP.p | NP.p];
 Blue Verditer2 [KP.p];
 Bremen Blue;
 Brunswick Green;
 Cenere Blue;
 Cendre Blue;
 Cendres Bleu;
 Cendres Bleues;
 Cendres Blue;
 Chessylite;
 Chessylite Lime Blue;
 C.I. Pigment Blue 30; 
 Copper Blue;
 Copper Carbonate;
 Lapis Armenius;
 Lime Blue;
 Mountain Blue;
 Neuwied Blue;
 Pigment Blue 30;
 Sanders Blue;
 Verditer;
 Verditer Blue [NP.w];
 Zuni Blue
 see Azurite",77420,"Basic copper carbonates: CuCOs.Cu(OH), - Malachite, 2CuC03.Cu(OH), - Azurite; 
 (Reference: Color Index Chemical Constitutions, 3rd Ed.)
 Copper(II)- hydroxide carbonate;
