Repository: genevievecurry/paint-library-app

# Paint Library App

## Developing

Once you've created a project and installed dependencies with `npm install` (or `pnpm install` or `yarn`), start a development server:

```bash
npm run dev

# or start the server and open the app in a new browser tab
npm run dev -- --open
```

File: prisma/red-pigments.csv (part 1 of 3)
slug,colorCode,type,number,name,alternateNames,ciConstitutionNumber,composition,description,transparencyRatingCode,lightfastRatingCode,toxicity,notes
NR1,R,CINATURAL,1,Sophoretin,"C.I. Natural Red 1;
 Meletin;
 Natural Red 1;
 Sophoretin",,"Laked extract of Toon or Indian mahogany tree berries;
 CAS 117-39-5",,X,X,A,
NR2,R,CINATURAL,2,Monascus Red,"C.I. Natural Red 12;
 Monascus Red;
 Natural Red 2",,"Monascus (red fermented rice);
 Monascus purpureus fungus",Dark orange red to purple,T,III,A,
NR3,R,CINATURAL,3,Kermes,"Alkermes;
 C.I. Natural Red 3;
 Crimson;
 Grana;
 Grain Lake;
 Hysginum;
 Kermen;
 Kermen vermilio;
 Kermes;
 Kermes Lake;
 Kermesic acid;
 Natural Red 3;
 Scarlet;
 Venetian scarlet;
 Vermiculum",75460,"Kermesic acid;
 Laked extract from the bodies of the insect Kermes ilices (also known as Coccus ilicis). It is chemically very similar to carmine (NR3);
 CAS 476-35-7","Yellow red;
 †Fades",T,X,A,Mentioned in the Bible book of Genesis (38:28) as scarlet or crimson (Ref)
NR4,R,CINATURAL,4,Cochineal,"Burnt Carmine;
 Carmine [WNd];
 Carmine Extra-Fine Genuine [SE];
 Carmine (genuine) [SE.w];
 Carmine Lake;
 Carmine Naccarat [KP.p];
 C.I. Natural Red 4; 
 Cocciniglia;
 Coccus Cacti Extract;
 Cochinilla;
 Cochenille [KP.p];
 Cochineal [NP.p];
 Cochineal Extract;
 Cochineal Tincture; 
 Cochineal Lake; 
 Crimson Lake;
 Florentine Lake;
 Grana;
 Grana Cochinilla;
 Hamburgh Lake;
 Indian Purple;
 Natural Red 4;
 Parisian Lake;
 Sanred 1;
 Venetian Lake;
 Viennese Lake;
 Zacatillo",75470,"Laked extract from dried bodies of the female cochineal insect (Coccus cacti); 
 Color mostly from carminic acid, kermes acid and laccainic acid D.;
 How Carmine is made at webexhibits.org
 Cochineal: CAS 1343-78-8
 Carmine: CAS 1390-65-4
 Carminic Acid: CAS 1260-17-9","Dark deep to mid red;
 Heavily staining w/ good tinting strength
 † Fades
 Color varies depending on the base metal the dye is fixed on.",T,V,A,"May be effected by very basic or very acidic conditions (Ref. Natural Pigments)
  Indian purple is carmine precipitated on a copper base (Ref. Natural Pigments);
 ** ASTM rated V (very poor) in watercolors, rated the same, at handprint. see NR-4 by Bruce MacEvoy @ handprint.com"
NR6,R,CINATURAL,6,Chayroot,"Alizarin;
 Chayroot;
 C.I. Natural Red 6;
 Madder;
 Natural Red 6",,"Root of Hedyotis Umbellata;
 alizarin:
 CAS 72-48-0;
 Rubierythric Acid:
 CAS 152-84-1",Deep bluish red,X,NR,A,
NR8,R,CINATURAL,8,Alizarin Crimson,"Aal;
 Alizarin Carmine;
 Alizarin Crimson;
 Alizarin Purple;
 Alizarin Purpurin;
 Alizarin Red;
 Anthraquinone Purple;
 C.I. Natural Red 8;
 Krapplack;
 Laque de Garance;
 Natural Red 8;
 Natural Rose Madder;
 Madder Lake [KP.p];
 Madder Lake, Brown [KP.p];
 Madder Lake, Carmesine Red [KP.p];
 Madder Lake, dark red [KP.p];
 Madder Lake, Hazelnut [KP.p]; 
 Madder Lake HOFF [KP.p];
 Madder Lake, Orange [KP.p];
 Madder Lake Perego, dark [KP.p];
 Madder Lake Perego, pale [KP.p];
 Madder Lake, Salmon [KP.p];
 Madder Lake, violet [KP.p];
 Madder Lake, violet-brown [KP.p];
 Natural Red 8;
 Turkey Madder;
 Compare NR9 and PR83","58205
 75330
 75410
 75340","Rubia tinctorium; 
 Garancine (Pigment Ref); 
 Anthraquinone Lake;
 Making pigments: Madder Lake at webexhibits.org
 alizarin:
 CAS 72-48-0;
 rubiadin:
 CAS 117-02-2;
 purpuroxanthin-carboxylic acid:
 CAS 478-06-8;
 xanthopurpurin:
 CAS 518-83-2 
 purpurin:
 CAS 81-54-9
 pseudopurpurin:
 CAS 476-41-5",Deep violet to bluish red to cardinal red to reddish orange*,T,NR,A,* Color depends on method of manufacture and the metal salt the madder is fixed on. Tin salts giving more yellowish shades.
NR9,R,CINATURAL,9,Madder Lake,"Alizarin;
 Alizarin Crimson;
 Alizarin Red;
 Alizarine;
 Adrianople Red;
 Alsatian madder;
 Avignon madder;
 C.I. Natural Red 9;
 Cory’s Brown Madder;
 Cory’s Yellow Madder;
 Dutch madder;
 Dyer's Root;
 Extra Purple Madder [WNd];
 Field’s Purple;
 Garancia;
 Garancine;
 Garanza;
 Granzuolli;
 Krapp;
 Krapplack;
 Lacca di Robbia;
 Laca de Rubia;
 Lake of Natural Madder; 
 Laque de Garance;
 Levant Red;
 Madder Carmine;
 Madder Lake [KP.p];
 Madder Lake, yellowish [KP.p];
 Madder Orange;
 Madder Purple;
 Madder Root [NP.p];
 Madder Yellow;
 Natural Madder;
 Natural Red 9;
 Orange Lake;
 Orange Madder;
 Pink Madder;
 Purpurin;
 Purple Rubiate;
 Rose Doré [WN.o];
 Rose Madder [BR];
 Rose Madder Deep [WNd];
 Rose Madder Genuine [DS.w | WN.o.w.wp.wp(L)];
 Rubia Tinctorum;
 Ruben’s Madder;
 Steiner lake;
 Turkey Red;
 Turkey Red Madder;
 Warantia, 
 Waranciam;
 Warencia;
 Waranz;
 Compare NR8 and PR83",75330; 75420,"Lake of the extract from Madder roots (Rubia tinctorium), usually precipitated on aluminium hydrate or Tin; 
 (Madder Ref at Boston Fine Arts);
 Alizarin (1;2-dihydroxy anthraquinone);
 Purpurin (1;2;4-trihydroxy anthraquinone):
 Making pigments: Madder Lake at webexhibits.org
 CAS 71538-26-6;
 alizarin:
 CAS 72-48-0;
 pseudopurpurin:
 CAS 476-41-5","Deep blueish pink red to yellowish red*
 Weak tinting strength
 † Fades, Dulls, Hue shift towards blueish or yellowish",T,IV,A,"* color depends on method of manufacture and the metal salt the madder is fixed on, see PR-83.
 ** Rated very good in oils by the ASTM. That seems a little too good even in oil, as most artists' agree that the pigment is fugitive and the natural pigment is said to have even lower light fastness than synthetic Alizarin Crimson, which would make it very fugitive indeed. ...It has held up in some old manuscripts & paintings, though.
 ASTM rated IV (poor) in watercolors, rated the same, at handprint. see NR-9 by Bruce MacEvoy @ handprint.com"
NR10,R,CINATURAL,10,Alizarin,"Alizarin;
 C.I. Natural Red 10;
 Madder;
 Natural Red 10",75330,"alizarin:
 CAS 72-48-0;
 Rubierythric Acid:
 CAS 152-84-1",Deep bluish red,T,III,A,
NR11,R,CINATURAL,11,Alizarin,"Alizarin;
 C.I. Natural Red 11;
 Madder;
 Natural Red 11",75330,"alizarin:
 CAS 72-48-0;
 Rubierythric Acid:
 CAS 152-84-1",Deep bluish red,T,III,A,
NR12,R,CINATURAL,12,Alizarin,"Alizarin;
 C.I. Natural Red 12;
 Madder;
 Natural Red 12",75330,"alizarin:
 CAS 72-48-0;
 Rubierythric Acid:
 CAS 152-84-1",Deep bluish red,T,III,A,
NR16,R,CINATURAL,16,Alizarin Purple,"Alizarin Purple;
 Alizarin Violet;
 Anthraquinone Lake 75410;
 Anthraquinone Purple;
 C.I. Natural Red 16;
 Natural Red 16;
 Purpurin;
 purpurine","58205
 75410","Purpurin and Purpuroxanthin; 
 Rubia tinctorium;
 (Ref at Boston Fine Arts);
 xanthopurpurin:
 CAS 518-83-2;
 rubiadin:
 CAS 117-02-2;
 purpuroxanthin-carboxylic acid:
 CAS 478-06-8;
 purpurin: 
 CAS 81-54-9",Deep bluish/ violet red,T,IV,A,
NR20,R,CINATURAL,20,Alkanet,"Alcanna Tinctoria;
 Aldanet;
 Alkanna alkannan;
 Alkanet Root [GEN | KA | NP.p];
 Alkannin;
 Anchusin;
 Bugloss;
 C.I. Natural Red 20;
 Dyer's Alkanet;
 Dyer's Bugloss (Alcanna tinctoria);
 Natural Red 20;
 Red;
 Orchanet Root;
 Orkane;
 Spanish Bugloss;
 Violet Carmine (hue);","75520;
 75530","A natural red dye obtained from the roots of two species of plants, the false alkanet plant, Anchusa officinalis (and A. tinctoria) and the true alkanet plant, Lawsonia alba. (Ref at Boston Fine Arts);
 alkannan:
 CAS 517-90-8 
 alkannin:
 CAS 23444-65-7
 CAS 85251-58-7",Dark purple redbrown,T,IV,A,(Ref Natural Pigments)
NR22,R,CINATURAL,22,Santalin,"C.I. Natural Red 22;
 Natural Red 22;
 Red Saunders Dye;
 Red Sanders Dye;
 Sandalwood, powder [KP.p];
 Sandalwood Red;
 Sandal Wood Shavings [KA]",75510,"Isosantalin; 
 Santalin-A, santalin-B (Deoxysantalin); Extracted from the heartwood of Indian Red Sanders tree (Pterocarpus Santalinus)
 deoxysantalin:
 CAS 6771-96-6",Reddish violet,T,IV,A,
NR23,R,CINATURAL,23,Rheumine,"C.I. Natural Red 23;
 Natural Red 23;
 Rhubarb root",75510,"1;8-Dihydroxy-3-
 methylanthra
 quinone;
 deoxysantalin:
 CAS 6771-96-6",Dull dark purple red,T,IV,A,
NR24,R,CINATURAL,24,Brazilin,"Brazil;
 Brazilin;
 Brazilwood;
 Brazilwood Sawdust [NP.p];
 Brazil Wood Shavings [KA.p];
 C.I. Natural Red 24;
 Lignum Fernambuci;
 Natural Red 24;
 Pernambuco; 
 Sappanwood",75280,"Brazilwood (Caesalpinia echinata) Red Dye Lake; 
 Brazilin (leuco form); 
 Brazilein (oxidized form);
 (Ref)
 Preparation of Lake Pigment here at Natural Pigments;",Purplish to orange red,T,IV,A,"Natural Red 24 
 Video on Periodic Videos YouTube Channel"
NR25,R,CINATURAL,25,Lac Lake,"Bengal Lac;
 Cake Lac;
 Caked Lac;
 C.I. Natural Red 25;
 Gomme Laque;
 Grained Lac;
 Gum Lac;
 Gummilack;
 Indian Lake;
 Kadi lakh;
 Lac Dye [KP.p | NP.p];
 Lac;
 Laca;
 Lacca;
 Lac Lake;
 Lakka;
 Lic-Lac;
 Natural Lacaic Acid;
 Natural Red 25;
 Seed-lac;
 Rangbatti",75450,"Extracted from shellac resin excreted by the lac insect, Laccifer Llacca or Coccus lacca; Natural laccaic acid; Lac Dye precipitated with Aluminium Hydroxide;
 CAS 476-41-5",Dark dull red,T,III,A,
NR26,R,CINATURAL,26,Carthamus Red,"Carthamus Red;
 Carthame;
 Carthamic Acid
 Carthamin;
 C.I. Natural Red 26;
 False Saffron;
 Natural Red 26;
 Safflower Red;",,Carthamic Acid; Extract obtained from the flowers of safflower Carthamus tinctoria,,T,IV,A,
NR28,R,CINATURAL,28,Archil,"Archil;
 C.I. Natural Red 28;
 Citrus Red 2;
 Cudbear;
 French Purple;
 Lacmus;
 Litmus;
 Natural Red 28;
 Orcein;
 Orchil;
 Red Indigo",758600,"Dye extracted from several species of lichen Rocella tinctoria also called orchella weeds; Now made from orcinol by hydrogen peroxide oxidation; (Ref);
 CAS 1400-62-0",Reddish brown to Purple,T,IV,A,"Acidic or basic environment changes color, used to make litmus paper."
NR31,R,CINATURAL,31,Dragon's Blood,"C.I. Natural Red 31;
 Dragon's Blood;
 Dragon's Blood IYDAHA [KP.p];
 Dragon's Blood, powder [KP.p];
 Natural Red 31;
 Palm Dragon’s Blood; 
 Sanguis Draconis;
 Socotra Dragon’s Blood","75200
 75210","Laked Resinous extraction the Rattan palm tree, Daemonorps
 Draco;
 Raman spectroscopy
 (Ref Spectrochimica Acta); 
 (Ref: Raman spectroscopic analysis of dragon’s blood resins, Edwards, Oliveira, Prendergast, c 2003)
 Dracaena Cinnabari;
 Draccorubin (CI 75200) and Dracorhodin (CI 75210)","Pink, deep red brown or orange red;
 †Fades and dulls, hue shift towards brown",T,IV,A,
PR1,R,CIPIGMENT,1,Pigment Red 1,"C.I. Pigment Red 1;
 Para Red
 Para Red Extra Light;
 Pigment Red B;
 Pigment Red 1;
 Pigment Red 1 Dark;
 Pigment Red 1 light",12070,"Synthetic Organic;
 Monoazo;
 CAS 6410-10-2",Light & Dark warm red,X,III,A,"Not used in artists paints because of bleeding (Ref CAMEO)
 * Ingestion can cause cyanosis. Inhalation may cause irritation.
 Suspected carcinogen and mutagen."
PR2,R,CIPIGMENT,2,Naphthol Red G,"C.I. Pigment Red 2;
 Fast Red F2R;
 Flame Red [DR.g];
 Heuco Red;
 Naphthol Red;
 Naphthol Red FRR;
 Naphthol Red Light;
 Pigment Red 2",12310,"Synthetic Organic Monoazo;
 Azomethine
 CAS 6041-94-7",Yellowish red (tint pink); Blueish Red*,X,II,A,*Blue and Yellow shades
PR3,R,CIPIGMENT,3,Toluidine Red,"Barn Red;
 Blockx Red [BXd];
 Bright Red [CL];
 Cadmium Red Purple Light Substitute [SE.p];
 Chinese Red
 Vermilion Hue;
 Chinese Vermilion Substitute [SE.p];
 C.I. Pigment Red 3;
 Cinnabar Red [EP.p];
 Cinnabar Red Deep (hue) [LK];
 Eljon Red;
 Eljon Scarlet;
 Geranium Lake [MR.o];
 Hansa Red;
 Hansa Scarlet RNC;
 Harrison Red;
 Helio Red;
 Helio Fast Red;
 Helios Red [SE.p];
 Imitation Vermilion;
 Kenalake Scarlet;
 Lithol Red;
 Madder Lake (hue) [PF.w];
 Monoazo Red;
 Naphthol Red;
 Permanent Intense Red [SE.t];
 Pigment Red 3;
 Poster Red [AS]; 
 Scarlet;
 Scarlet Lake [DRd];
 Solintor Scarlet;
 Spectrum Red;
 Studio Red, Helio [KP.p];
 Sunbrite Red;
 Toluidine Red BS;
 Vermilion Hue;
 Winsor Red [WNd];",12120,"Synthetic Organic;
 Monoazo; 
 Beta Naphthol Toluidine;
 CAS 2425-85-6","Dark yellow to blue shade red;
 comes in Blue and Yellow shades
 Staining
  †Fades",S/O,III,A,"Used mainly in printing inks and student or low cost paints.
 May require wetting agent to disperse pigment in binder;
 ** Not rated by the ASTM. MIR gives their ""Geranium Lake"" in oils a rating of 'good'. BWS seem to indicate OK light fastness in masstone, but falls off steeply in tints.
 Rated fair to poor in watercolors at handprint. More info on PR 3 when used in watercolors @ handprint.com
 Not recommended for permanent art work."
PR4,R,CIPIGMENT,4,Permanent Red R,"Aniline Red;
 Brilliant Red [DR.g | MA.a];
 Blazing Red;
 Cadmium Red Light Substitute [SE.p];
 Chinese Red Vermilion Hue; 
 Chlorinated Para Red;
 C.I. Pigment Red 4;
 Cinnabar Red Light (hue) [LK]; 
 D&C Red No 36 308260;
 FAST RED R;
 Fire Red [CL]; 
 Flaming Red;
 French Vermilion Red (hue) [SE.os];
 French Vermilion (hue) [SE.os];
 Hansa Red R;
 Magenta;
 Permanent Red R;
 Pigment Red 4;
 Red Orange;
 Signal Red;
 Tangerine [DR.g];
 Vermilion (hue) [MR.o | SCH | SE.t]; 
 Vermilion Red (hue);",12085,"Synthetic Organic;
 Monoazo; 
 Beta naphthol;
 Chlorinated para-nitroaniline;
 Chlor-Ortho-Nitraniline;
 Aniline Red; (Ref at Boston Fine Arts CAMEO);
 CAS 2814-77-9","Bright Yellowish Red, Reddish orange",O,IV,A,"The classic lipstick Red;
 * not recommended for permanent art work."
PR5,R,CIPIGMENT,5,Naphthol Red DK,"Carmine (hue) [DR | HO.g];
 Carmine Red (hue) [PF];
 C.I. Pigment Red 5;
 Crimson [DR];
 Fast Carmine FB;
 Magenta [PF.o];
 Naphthol Carmine FB;
 Naphthol Crimson [DR.a]; 
 Naphthol ITR;
 Naphthol Red [DR.a];
 Naphthol Red DK;
 Naphthol Red Medium [GO.a.ab.af.ao];
 Permanent Carmine [PF.w];
 Permanent Carmine FB;
 Pigment Red 5",12490,"Synthetic Organic;
 Monoazo; 
 Naphthol;
 CAS 6410-41-9",Bright Light Blueish Red,S/T,IV,A,"Usually only used in Inks or student, and cheap mass market paints.
 * I would avoid this pigment for permanent art, as there are many other modern reds in this color space that perform excellently."
PR6,R,CIPIGMENT,6,Permanent Red Y,"C.I. Pigment Red 6;
 Parachlor Red;
 Permanent Red Y;
 Pigment Red 6;
 Sunglow Red",12090,"Synthetic Organic;
 Monoazo;
 CAS 6410-13-5",Bright yellowish red,X,X,A,
PR7,R,CIPIGMENT,7,Naphthol Crimson Red AS-TR,"Alizarine Red [GU];
 Brilliant Alizarine (hue);
 C.I. Pigment Red 7;
 Naphthol Red AS-TR;
 Permanent Carmine;
 Permanent Crimson;
 Pigment Red 7;
 Purple Madder (hue) [RGH.o]",12420,"Synthetic Organic;
 Monoazo; 
 Naphthol AS;",Bright Blue Red,S/T,II,A,
PR8,R,CIPIGMENT,8,Permanent Red F4R,"C.I. Pigment Red 8;
 FAST RED F4R;
 Naphthol Red;
 Pigment Red 8",12335,"Synthetic Organic;
 Monoazo;
 Naphthol;
 CAS 6410-30-6","Yellowish red, bluish pink undertone",S/O,III,A,
PR9,R,CIPIGMENT,9,Naphthol AS Red,"Brilliant Red [MA.a];
 Brilliant Red Light;
 Cadmium Red Hue [DR.w];
 Cadmium Red Imitation;
 Cadmium Scarlet Hue [CR.a];
 C.I. Pigment Red 9; 
 Flame Red [HO.a.g];
 Hostafine Red FRLL;
 London Red [WNd];
 Naphthol AS-OL;
 Naphthol Red FRLL;
 Naphthol Red Deep;
 Naphthol Red Light [BA.a | CR.ao.o | LQ.a];
 Naphthol Scarlet [GB.o.o];
 Permanent Red [LA.a | MA.p]; 
 Permanent Red Deep [LKd];
 Permanent Red FRLL [KP.p];
 Permanent Scarlet; 
 Pigment Red 9;
 Poppy Red [AS]; 
 Red Vermilion (hue) [LB.av];
 Scarlet [HO.ag];
 Ton Rouge de Cadmium Clair [LB.o];
 Vermillion (hue) [LK]; 
 Vermilion Hue [DR.a.a(s3hb).a(s3mb) | WN.a.a];
 Vermillion Deep (hue) [LK];
 Vermilion light (hue) [LK]; 
 Vermilion Red Deep (hue)",12460,"Synthetic Organic;
 Monoazo; 
 Naphthol;
 Pigment Chemical Composition @ PubChem Chemical Database
 LBNL Pigment Database Spectral radiative properties can be found here: Naphthol Red Light @ Cool Colors
 CAS 6410-38-4
 EC 229-104-6","Bright Yellowish Red, blue/pink undertone; 
 †Fades",S/T,III,A,"* Rated IV (poor) in watercolors by Handprint, more info on PR 9 when used in watercolors @ handprint.com
 Naphthol AS-OL rated 'I' (excellent) for light fastness on Cool Colors (color #294) Technical Reference [PDF];
 Although PR-9 is usually not rated with high lightfastness, it's very poor lightfast rating in watercolor may be due to the exact pigment manufacturing method and/or impurities, extenders & additives in the final paint formulation. BWS scales for the pigment itself seem fairly good.
 Lightfastness is lower in tints.
 Lightfastness seems to be better in oil paints & Acrylics, and, according to Chroma, very good in their Archival Oils line."
PR12,R,CIPIGMENT,12,Permanent Bordeaux TRR,"Bordeaux [AS | MA.a];
 Bordeaux Red [KP.pd];
 Cadmium Red Hue [WNd];
 Carmin [LB.o];
 C.I. Pigment Red 12;
 Permanent Red TRR;
 Rubine;
 Pigment Red 12;
 Studio Bordeaux [KP.p]",12385,"Synthetic Organic;
 Monoazo; 
 Naphthol;
 CAS 6410-32-8",Bluish red,X,II,A,
PR13,R,CIPIGMENT,13,Toluidine Maroon,"C.I. Pigment Red 13;
 Pigment Red 13;
 Toluidine Red RN;
 Toluidine Maroon",12395,"Toluidine;
 CAS 6535-47-3",Dark red,S/T,II,A,
PR14,R,CIPIGMENT,14,Permanent Bordeaux FGR,"Bordeaux Red;
 C.I. Pigment Red 14;
 Crimson;
 Helio Fast Bordeaux BR;
 Naphthol Red FGR;
 Pigment Bordeaux FGR;
 Pigment Red 14",12380,"Synthetic Organic;
 Monoazo;
 CAS 6471-50-7",Bluish red,X,NR,A,Used mostly for Inks & paper coloring.
PR15,R,CIPIGMENT,15,Permanent Maroon Medium,"C.I. Pigment Red 15;
 Permanent Maroon Medium;
 Pigment Red 15",12465,"Synthetic Organic;
 Monoazo;
 CAS 6410-39-5",Dull bluish red,X,II,A,
PR17,R,CIPIGMENT,17,Pigment Red 17,"Cadmium Red Deep Hue [LQ.ad];
 C.I. Pigment Red 17;
 Naphthol Red;
 Pigment Red 17;
 Poppy Red;
 Scarlet",12390,"Synthetic Organic;
 Monoazo, Naphthol;
 CAS 6655-84-1",Bright red,X,III,A,
PR19,R,CIPIGMENT,19,Arylide Maroon,"Arylide Maroon Dark;
 C.I. Pigment Red 19;
 Pigment Red 19",,"Synthetic Organic;
 Azomethine",Maroon,X,X,A,obsolete
PR21,R,CIPIGMENT,21,Pigment Red 21,"Cadmium Red Light Hue [LQ.ad];
 C.I. Pigment Red 21;
 FAST RED 2R;
 Permanent Red FR;
 Pigment Red 21",12300,"Synthetic Organic;
 Monoazo;
 CAS 6410-26-0",Bright yellowish red,O,II,A,
PR22,R,CIPIGMENT,22,Naphthol Red Bright,"Art Red;
 Brilliant Red-B;
 C.I. Pigment Red 22;
 Devil's Red;
 FAST SCARLET N;
 Naphthol Red Bright;
 Naphthol Red Light;
 Naphthol Red Light Shade;
 Opaque Scarlet [HO.af.]; 
 Pigment Red 22;
 Scarlet [HO.af.]; 
 Solfast scarlet",12315,"Synthetic Organic;
 Monoazo;
 CAS 6448-95-9",bright blueish shade red,O,NR,A,
PR23,R,CIPIGMENT,23,Naphthol Red Dark,"Carmine (hue) [RT.a];
 Carmine Hue;
 C.I. Pigment Red 23;
 Crimson Lake [HO.w];
 Fast Rose Red;
 Jewel Red;
 Madder Lake (hue) [RTd];
 Naphthol Carmine;
 Naphthol Red Dark;
 Naphthol AS;
 Permanent Red;
 Pigment Red 23;
 Solfast scarlet dark",12355,"Synthetic Organic;
 Monoazo;
 CAS 6471-49-4",Dark dull deep red,S/T,IV,A,"Used mostly in student grade paints or inks. 
 * Rated with IV (poor) lightfastness by Handprint, More info on PR 23 when used in watercolors @ handprint.com"
PR31,R,CIPIGMENT,31,Naphthol Red Extra Dark,"C.I. Pigment Red 31;
 Naphthol Red 31;
 Naphthol Red Extra Dark;
 Magenta [HO.af];
 Opaque Magenta [HO.af]; 
 Pigment Red 31;
 Red Violet;
 Vulcan Fast Bordeaux BF",12360,"Synthetic Organic;
 Monoazo;
 CAS 6448-96-0",Bluish red,O,X,A,"Same as PR 212? (Ref);
 * conflicting info"
PR32,R,CIPIGMENT,32,Pigment Red 32,"C.I. Pigment Red 32;
 Pigment Red 32;
 Vulcan Fast Rubine RF",12320,"Synthetic Organic;
 Monoazo; 
 CAS 6410-29-3",Bluish red,X,II,A,
PR38,R,CIPIGMENT,38,Pyrazolone Red,"C.I. Pigment Red 38;
 Pyrazolone Red [WL.od];
 Permanent Red Deep [WL.od];
 Pyrazolone Red Scarlet [WL.od];
 Pigment Red 38;
 Sunbrite Red",21120,"Synthetic Organic;
 Disazo;
 Chemical Composition for Pigment Red 38 can be found @ PubChem Chemical Database
 CAS 6358-87-8
 EC 228-788-3",Bluish to yellowish red,S/O,III,A,"Used mostly in plastics.
 * Not rated by the ASTM. Rating of II from an old tube of Williamsburg oil paint. Williamsburg has since discontinued useing this pigment.
 BWS in plastics at full shade by Sun Chemical seems to indicate a fugitive color. Lansco & Epsilon BWS indicate fair light fastness.
 There seems to be a wide range of light fastness in this pigment, possibly due to the base medium or manufacturing method, but is safe to say that this pigment is not highly light fast.
 ** FDA approved for toys & plastics"
PR39,R,CIPIGMENT,39,Arsenic Sulphide,"Arsenic Rouge;
 Arsenic Sulfide;
 Arsenic Sulphide;
 C.I. Pigment Red 39;
 Eolite;
 Pigment Red 39;
 Realgar [GEN | NP.p];
 Realgarite;
 Red Arsenic;
 Red Arsenic Sulphide;
 Red Orpiment;
 Rahj al ghar;
 Rejalgar;
 Risagallo;
 Risigallum;
 Ruby Arsenic;
 Ruby Sulfur;
 Ruby Sulphur;
 Sandaracha",,"Inorganic;
 Natural mineral or synthetic 
 Arsenic Sulfide;
 Making pigments: Realgar at webexhibits.org;
 CAS 1303-32-8","Bright Orange Red
 † hue shift towards yellow *",O,NR,D,"Said to be incompatible with lead or copper pigments (Ref Natural Pigments);
 * Not rated by the ASTM. Exposure to sunlight may convert some pigment into Pararealgar, a yellow pigment (Ref Mineral from mindat.org)
 ** Any paint or pigment with Arsenic would require a PROP 65 warning label.
 Arsenic is a poison, but of coarse you knew that...
 DO NOT INGEST
 AVOID DUST & SPRAY
 AVOID CONTACT WITH SKIN & CLOTHING"
PR47,R,CIPIGMENT,47,Pigment Red 47,"C.I. Pigment Red 47;
 Fast Orange FR;
 Pigment Red 47",,Organic,Bright yellowish red,X,X,,
PR48,R,CIPIGMENT,48,Permanent Red BB,"Beta oxynaphtholic acid scarlet;
 Cadmium Red Hue [HO.o];
 C.I. Pigment Red 48;
 Pigment Red 48;
 Scarlet Lake [HO.w | SH.w];
 Watching Red",15865,"Synthetic organic;
 Monoazo; 
 Beta OxyNaphtholic Acid lake;
 CAS 3564-21-4;
 CAS 16013-44-8","Light yellowish scarlet red;
 Staining
 †Fades, hue shift to bluer",S/T,IV,A,* Lightfastness rated IV (poor) on handprint. More info on PR 48 when used in watercolors @ handprint.com
PR48:1,R,CIPIGMENT,48.1,Permanent Red BB [FIAT],"C.I. Pigment Red 48:1;
 Citation Red Light Barium;
 FAST SCARLET BBN;
 Omnicryl Barium Red;
 Permanent Red BB [FIAT];
 Pigment Red 48:1
 Red 2B Yellow Shade",15865:1,"Synthetic Organic;
 Monoazo;
 Monoazo BONA lake of Barium;
 Beta OxyNaphtholic Acid dye on a Barium base;
 CAS 7585-41-3",Bright yellowish red,S/T,V,A,* even less lightfast than PR-48
PR48:2,R,CIPIGMENT,48.2,Permanent Red BB,"BRILLIANT RED BBC;
 Cadmium Red Purple Hue;
 C.I. Pigment Red 48:2;
 IRGALITE(R) Red;
 Lithol Scarlet;
 MONO AZO BASALT;
 Permanent Red 2BCL;
 Permanent Red BB [FIAT];
 Pigment Red 48:2;
 Red 2B Blue Shade",15865:2,"Synthetic Organic;
 Monoazo;
 Monoazo BONA lake of Calcium
 Beta OxyNaphtholic Acid dye on a Calcium base;
 CAS 7023-61-2",Yellower to bluer than PR 48:1,S/T,NR,A,
PR48:3,R,CIPIGMENT,48,Irgalite Red 2BY,"2B-acid-Sr;
 Bona Lake Red;
 C.I. Pigment Red 48:3;
 Geranium;
 Heuco Red;
 Irgalite Red 2BY;
 Permanent Red I [HO]; 
 Pigment Red 48:3;
 Rose Malmaison;
 Scarlet Lake Deep [MH]",15865:3,"Synthetic Organic;
 Monoazo; 
 Beta OxyNaphtholic Acid Strontium Salt;
 Monoazo BONA lake of Strontium;
 CAS 15782-05-5",Bright Magenta shade,T,III,A,
PR48:4,R,CIPIGMENT,48.4,Permanent Red 2B,"Bona Lake Red;
 Bonithol Red;
 Carmine (hue) [CH | MA];
 C.I. Pigment Red 48:4;
 Crimson [CR.ao.o];
 Mauve [MA];
 Permanent Alizarin [BA.w];
 Permanent Red [CR.o]
 Permanent Red 2B;
 Pigment Red 48:4",15865:4,"Synthetic Organic;
 Monoazo;
 Monoazo BONA lake of Manganese;
 Beta OxyNaphtholic Acid dye on a Manganese base;
 CAS 5208-66-0",Midshade red,O,III,A,"* The PR48:4 form of PR48 seems to be more light fast than other forms of this pigment.
 "" Pigment PR48:4 is considered more lightfast and durable than other PR48 salts"" (Ref. Blick Art Materials)
 
 Chroma Archival Oil Paint and some pigment manufacturers rate this with very good in masstone to fair light fastness in tints."
PR49,R,CIPIGMENT,49,Lithol Red LN,"C.I. Pigment Red 49;
 Lithol Red;
 Pigment Red 49",15630,"Synthetic Organic;
 Monoazo;
 CAS 1248-18-6",Yellowish red,X,X,A,
PR49:1,R,CIPIGMENT,49.1,Barium Lithol Red,"Barium Lithol Red;
 C.I. Pigment Red 49:1
 LITHOL RED R;
 Pigment Red 49:1;
 Rose [MA]; 
 Suthol Red",15630:1,"Synthetic Organic;
 Monoazo;
 CAS 1103-38-4",Red with blue undertone,X,III,A,
PR49:2,R,CIPIGMENT,49.2,Calcium Lithol Red,"Calcium Lithol Red;
 C.I. Pigment Red 49:2;
 LITHOL DARK RED;
 Pigment Red 49:2",15630:2,"Synthetic Organic;
 Monoazo;
 CAS 1103-39-5",Bright bluish red,X,IV,A,
PR52:1,R,CIPIGMENT,52.1,Pigment Red 52.1,"BON Rubine;
 BON Rubine, non-resinated;
 BON Rubine Red;
 C.I. Pigment Red 52:1;
 Pigment Red 51:1",15860:1,"Synthetic Organic;
 Monoazo;
 CAS 17852-99-",Bright red,X,III,A,
PR52:2,R,CIPIGMENT,52.2,Pigment Red 52.2,"Bordeaux;
 C.I. Pigment Red 52:2;
 Lithol Scarlet Red 302;
 Pigment Red 52:2;
 Rose Maroon",15860:2,"Synthetic Organic;
 Monoazo;
 CAS 12238-31-2",Bordeaux,X,III,A,
PR53,R,CIPIGMENT,53,Lake Red C,"Astro Orange;
 Bronze Red;
 Bronze Scarlet;
 C.I. Pigment Red 53;
 D&C Red No 9;
 Desert Red;
 Eljon lake red;
 Lake Red C;
 Pigment Red 53;
 Pigment Red Lack C",15585,"Synthetic Organic;
 Monoazo;
 Beta Naphthol;
 1-(4-Chloro-o-sulfo-5-tolylazo)-2-naphthol;
 CAS 5160-02-1
 CAS 2092-56-0",Bright reddish orange,X,III,B,"* Requires a PROP 65 label in CA., US, possible carcinogen. (Ref CA. OEHHA)"
PR53:1,R,CIPIGMENT,53.1,Pigment Lake Red C,"3110 Bronze Red
 Barium Lake;
 Bronze Scarlet;
 C.I. Pigment Red 53:1
 Lake Red;
 Pigment Red 53:1;
 Red Lake C;
 Red Toner C",15585:1,"Synthetic Organic;
 Monoazo;
 Barium Base (Chembook Ref);
 CAS 5160-2-1",Bight yellowish red,X,IV,B,* See MSDS for slight hazard information.
PR57,R,CIPIGMENT,57,Sodium Lithol Rubine,"C.I. Pigment Red 57;
 D&C Red No. 6;
 Lithol Rubine;
 Pigment Red 57",15850,"Synthetic Organic;
 Monoazo;
 Lithol on Sodium base;
 CAS 5858-81-1",Bluish red,S/T,III,A,
PR57:1,R,CIPIGMENT,57.1,Lithol Rubine,"C.I. Pigment Red 57:1;
 D&C Red No 7 Calcium Lake;
 Lithol Rubine;
 Pigment Red 57:1;
 Primary Red - Magenta [MA];
 Process Magenta;
 Pyroline Ruby Red [RGH.o.p];
 Red Devil [MA.o(HD)];
 RUBINE BK;",15850:1,"Synthetic Organic;
 Monoazo;
 Lithol on Calcium base;
  
 C18H12N2O6, calcium salt
  
 CAS 5281-4-9",Magenta; Midred violet undertone,S/T,III,A,"Used in food, drugs, and cosmetics. Often used in pink lipstick . Lithol Rubine can be used in art materials intended for children (Ref: Blick Art pigment info)"
PR57:2,R,CIPIGMENT,57.2,Pigment Red 57:2,"C.I. Pigment Red 57:2;
 D&C Red No.6 Lake;
 Pigment Red 52:2;
 Ruby",15850:2,"Synthetic Organic;
 Monoazo;
 CAS 17852-98-1",Bluish red,S/T,III,A,often used in lipstick
PR58:4,R,CIPIGMENT,58.2,Pigment Red 58:4,"Bordeaux;
 C.I. Pigment Red 58:4;
 Crimson;
 Maroon;
 Pigment Red 56:4;
 Rubine Toner M",15825:4,"Synthetic Organic;
 Monoazo;
 CAS 52233-00-8",Bluish red,S/T,X,A,
PR60,R,CIPIGMENT,60,Permanent Rose,"Acid Scarlet;
 Beacon Red;
 Carmine 3B;
 C.I. Pigment Red 60;
 Geranium ( Primary ) [HO.g]; 
 Lighthouse Chrome Red B;
 Permanent Rose [HO.w | SH.wd];
 Pigment Red 60;
 Pigment Scarlet;
 Superchrome Red B;",16105,"Synthetic Organic;
 Mordant red 9 co-precipitated on Alum hydroxide base with barium chloride; 
 CAS 1836-22-2","Bluish Red Magenta;
 lightly staining w/ adverage tiniting strength",S/T,IV,A,"May be found in very cheap watercolor sets, was used in ink for ink-jets printers, however it's probably not used for that anymore as similar and more light fast pigments are available for that purpose.
 * Not rated by the ASTM.
 Rated very poor (IV) light fastness in watercolor at handprint.; see PR-60 by Bruce MacEvoy @ handprint.com
 Might be better in oils or Acrylic, I would suggest making your own lightfastness tests if you are interested."
PR60:1,R,CIPIGMENT,60.1,Pigment Scarlet,"C.I. Pigment Red 60:1;
 Pigment Red 60:1;
 Pigment Scarlet",16105:1,"Synthetic Organic;
 Monoazo;
 Disazo lake on a barium base;
 CAS 1325-16-2",Bright Midshade to bluish red,X,IV,A,"* Not rated by the ASTM.
 PR-60 was Rated Very poor (IV) light fastness in watercolor at handprint.; see PR-60 by Bruce MacEvoy @ handprint.com
 I doubt this version is any better, however it has not been tested."
PR61,R,CIPIGMENT,61,Lake Caramine L,"C.I. Pigment Red 61;
 Lake Caramine L;
 Pigment Red 61","24830
 24830:1","Synthetic Organic;
 Xylidine coupled with naphthol on Alumina and Barium white or Zinc white on Barium white base;
 CAS 1325-29-7",,X,NR,,
PR62,R,CIPIGMENT,62,Pigment Carmine 3B,"Azo Red Transparent [RGH.o.p];
 C.I. Pigment Red 62;
 Pigment Carmine 3B;
 Pigment Red 62",23295,"Synthetic Organic;
 Monoazo Barium Salt; Barium lake of m-tolidine coupled with 2-naphthol.
 CAS 109823-18-9",Dark bluish red,T,NR,A,
PR63,R,CIPIGMENT,63,Pigment Red 63,"C.I. Pigment Red 63;
 Lake Bordeaux BN;
 Pigment Red 63",15880,"Synthetic Organic;
 Monoazo;
 Azo dye on precipitated on a Alumina base.
 CAS 21416-46-6;
 CAS 1325-13-9",Midshade red,S/T,NR,A,
PR63:1,R,CIPIGMENT,63.1,Lithol Bordeaux,"BON Maroon;
 Calcium Lake;
 C.I. Pigment Red 63:1;
 D&C Red No 34 
 Deep Maroon;
 Fanchon Maroon;
 Lake Bordeaux BN;
 Lithol Bordeaux;
 Pigment Maroon Toner;
 Pigment Red 63:1",15880:1,"Synthetic Organic;
 Monoazo; Azo dye on precipitated on a lithopone base.
 CAS 6417-83-0",Bordeaux,S/O,IV,A,"* Not rated by the ASTM, blue wool scale indicates 'poor' to 'fair' light fastness."
PR69,R,CIPIGMENT,69,Lithol Red GG,"C.I. Pigment Red 69;
 Geranium (Primary) [HO];
 Lithol Red GG [FIAT];
 Pigment Red 69;
 Pigment Red BC",15595,"Synthetic Organic;
 Monoazo; Disazo Lake",Bright yellowish red,X,NR,A,
PR81,R,CIPIGMENT,81,Rhodamine 6G,"Bengal Pink Lake;
 C.I. Pigment Red 81;
 D&C Red No 19;
 Fast Pink Lake;
 Fast Pink Toner RNT;
 Pigment Red 81;
 PTMA Pink;
 Rhodamine 6G Lake;
 Rhodamine Red;
 Rhodamine Y;",45160:1,"Phosphotungsto
 molybdic acid;
 Phosphorous, Tungsten, 
 Molybdenum of Rhodamine;
 CAS 12224-98-5",Fluorescent bright bluish red,T,NR,B,
PR81:1,R,CIPIGMENT,81.1,Rhodamine 6G [FIAT],"Brilliant Purple [SCH];
 C.I. Pigment Red 81:1;
 Pigment Brown 1:1?
 Pigment Red 81:1;
 Rhodamine 6G;
 Rose Madder (hue) [CL];
 Tyrian Pink [LB.av]",45160:3,"Silicotungsto-molybdic acid salt of Rhodamine;
 CAS 12224-98-8",Bright bluish red,T,NR,B,
PR81:2,R,CIPIGMENT,81.2,Rhodamine YS,"Brilliant Purple [SCH];
 C.I. Pigment Red 81:2;
 Pigment Red 81:2;
 Rhodamine YS",45161:1,Silicomolybdic acid salt of Rhodamine; Triarylcarbonium,Bright bluish red,T,NR,B,
PR81:3,R,CIPIGMENT,81.3,Rhodamine YS,"C.I. Pigment Red 81:3;
 Crimson Lake [SE.t];
 Pigment Red 81:3;
 Rhodamine YS",45161:2,Phosphomolybdic acid salt of Rhodamine,Bright bluish red,T,NR,B,
PR81:4,R,CIPIGMENT,81.4,Rhodamine YS PTMA,"C.I. Pigment Red 81:4;
 Pigment Red 81:4;
 Rhodamine YS;
 Rhodamine YS PTMA",45161:5,Phosphotungsto-molybdic acid salt of Rhodamine,"Bright bluish red
 † Hue Shift Yellower",T,NR,B,
PR83,R,CIPIGMENT,83,Alizarin Crimson,"Alizarin Brown;
 Alizarin Carmine [LB.o | MA.o];
 Alizarin Crap Lake;
 Alizarin Crimson [GEN | AS | BA.o.w | BR | DR.o | DS.a.i.o.w | GB.o.o | GR.a.o.o.w.w.wo | HO.g.o.wo | KA.o.p | KP.p | MG.a.g.o.w | NP.p | MH.o | RF.e | RGH.o.p | ROSS.o.o(soft) | RT.w | SE.o.w | SV | UT.a.o.w | WL.o.p | WN.o.w.wp.wp(L)];
 Alizarin Crimson Dark [KP.p];
 Alizarin Crimson Deep;
 Alizarin Crimson Golden [GRd];
 Alizarin Crimson Lake [SE];
 Alizarin Farben;
 Alizarin Golden [RGH.o];
 Alizarin Lake;
 Alizarine Madder Deep [SCH.p];
 Alizarine Madder Lake;
 Alizarine Madder Lake Deep [SCH.p];
 Alizarin Orange;
 Alizarin Red;
 Alizarine Red B;
 Alizarin Red Lake [SE.p];
 Alizarin Scarlet;
 Alizarin Violet Lake [SE.w];
 Antique Crimson [HO.w];
 Brown Madder;
 C.I. Pigment Red 83;
 Carmine (hue) [HO.w];
 Carmine (Alizarin Crimson) [HO.w.]; 
 Carmine Red (hue) [SE.os];
  Crimson Alizarin [DR.o];
 Crimson Madder;
 Kermes Lake [MA.o(Ren)];
 Indian Lake Alizarin;
 Lacca d'Alizarina Cremisina;
 Laca de Garanza Cramois;
 Laque d'Alizarine Carmiosie;
 Madder;
 Madder Brown;
 Madder Carmine [WN];
 Madder Lake;
 Madder Lake Deep [RT.o.w];
 Mordant Red 11;
 Permanent Alizarin Crimson [UT.w?**];
 Permanent Carmine [MA.o.o(artis).p];
 Permanent Crimson;
 Permanent Rose Madder [SI.p];
 Permanent Violet;
 Pigment Red 83;
 Red Scarlet;
 Rose Doré (Alizarin);
 Rose Madder [BX.o.w | HO.w | SH.w | WNd];
 Rose Madder Alizarin;
 Rose Madder Deep [BX.o.w]
 Rose Madder Hue [GR.w | UT.o];
 Rose Madder Lake [SE.w];
 Scarlet Crap Lake;
 Synthetic Madder;
 Violet Carp Lake;
 Compare NR9 and NR8",58000,"Natural anthraquinone dye, derived from the roots of plants of the madder genus, usually fixed onto an Alum or Aluminium Hydroxide base*. (Ref Alizarin Crimson at Boston Fine Arts); 
 Alizarin (wikipedia Ref); 
 Making madder lake at webexhibits.org
  
 C14H8O4
  
 CAS 72-48-0; 
 CAS 104074-25-1","Deep Dark yellowish to Bordeaux violet red;*
 Staining with fairly good tinting strength
 † Fades, Darkens",T,IV,A,"Unique & beautiful hue, which is why many artists still use this fugitive pigment today. The natural form has an ancient history.
 It is not recommended for permanent work, and should only be used in books or illustrations that will be hidden from light. Despite it's low light fastness ratings, some old master's paintings have survived virtually unchanged, perhaps becuase it was used mostly as a glaze, mixed with resins. see below;
 ""Should only be used in oil color glazes and not mixed with white because of it's poor lightfastness in tints."" (Ref. The Artist's Handbook, By Ray Smith, DK Pub. 2003, p.22-23)
 PR 177, PR 179 or PR 264 are similar, and more permanent substitutes, but not identical.;
 Technically ""The colour index name ""PR83"" refers to the lake of the natural anthraquinone pigment, isolated from the madder root by Robiquet & Colin 1826; some manufacturers use the CI name ""PR83:1"" for the synthetic laked pigment invented by the German chemists Graebe and Lieberman in 1868"" (Ref. Handprint.com).
 My guess is that most companies and other resources are using the synthetic variety PR83:1 and just calling it PR83. 
 * Color depends on method of manufacture and the metal salt the Anthraquinone dye is fixed on. Tin salts giving more yellowish shades in artist pigments.
 Color depends on metal the lake is fixed on: 
 Aluminum = Red;
 Calcium = Bluish Red;
 Iron = Maroon;
 Chromium = Reddish-brown;
 Tin = yellowish red;
 ** Handprint shows extremly poor results for light fastness in all watercolor brands tested. More info on PR 83, Alizarin in watercolors @ handprint.com
  (Ref. Alizarin Crimson Natural Pigments)
 *** these Blue Wool Scales seem to be way too high for Alizarin"
PR83:1,R,CIPIGMENT,83,Synthetic Alizarin Lake,"Alizarin Crimson [CL | DR.o.o.t.w.w |SCH.w];
 Alizarin Lake;
 Alizarine Madder Lake [SCH.o(Mus)];
 C.I. Pigment Red 83:1;
 Crimson Alizarin [BA.o | DR.o.o.t.]; 
 Krapplack Dunkel [SCH.g];
 Madder (crimson) Lake Deep Extra [ OH.o.w ]; 
 Madder Lake Deep [SCH.g];
 Pigment Red 83:1",58000:1,"Synthetic Organic;
 Synthetic Anthraquinone on Alumina Base;
 Alizarin, synthetic: (Ref at Boston Fine Arts CAMEO);
 PR- 83:1 Dihydroxy-anthraqutone or Anthraquinone Lake (Alizarin Crimson) is a synthetic form of NR9 (without Purpurin) precipitated with an inert binder, usually a metallic salt.; (lake pigments wikipedia Ref); 
 Alizarin or 1,2-dihydroxyanthraquinone is an synthetic organic compound with formula C14H8O4 that is historically important as a prominent dye, originally derived from the roots of plants of the madder genus (Ref Alizarin Crimson at Boston Fine Arts); 
 C14H8O4 
 CAS 72-48-0; 
 CAS 104074-25-1",Deep Dark yellowish to Bordeaux violet red*,T,IV,A,"* Color depends on method of manufacture and the metal salt the Anthraquinone dye is fixed on. Tin salts giving more yellowish shades in artist pigments.
 Color depends on metal the lake is fixed on: 
 Aluminum = Red;
 Calcium = Bluish Red;
 Iron = Maroon;
 Chromium = Reddish-brown;
 Tin = yellowish red
 ** Kremer Pigmente rate their Alizarin Crimson Dark with an unusually high Blue Wool Scale 7-8 (excellent) light fastness for this pigment, a misprint? (Ref. Kremer);"
PR83:3,R,CIPIGMENT,83,Alizarin Lake,"Alizarin Crimson [LK];
 C.I. Pigment Red 83:3
 Pigment Red 83:3",58000:3,-,Bordeaux violet red,T,III,A,
PR85,R,CIPIGMENT,85,Indo Red,"Algol Brilliant Red BB;
 Algol Brilliant Red 2B;
 Algol Pink BBK;
 Algol Red BK;
 C.I. Pigment Red 85;
 Indo Red MV-6640;
 Pigment Red 85;
 Ponsol Red AFF",63350,Anthraquinone,Brilliant orange red,X,X,,
PR88,R,CIPIGMENT,88,Thioindigoid Violet,"Bayeaux Violet;
 Bordeaux;
 C.I. Pigment Red 88;
 Deep Magenta [HO.ag];
 Garnet Lake;
 Permanent Red;
 Permanent Violet [DS.w];
 Permanent Red Violet MRS;
 Pigment Red 88;
 Purple Lake [WN.w];
 Red Violet MRS;
 Scheveningen Violet [OH];
 Thioindigo Red [KP.p];
 Thioindigo Violet [DV.o];
 Thioindigoid Violet;
 Thio Red Violet [GU.pd Soldout]",73312,"Synthetic Organic;
 Thioindigoid;
 Acetic acid heated w/ concentrated sulfuric acid;
 CAS 14295-43-3",Deep red violet,S/T,II,A,"Extinct pigment, no longer manufactured
  Reacts with hydrochloric acid."
PR90,R,CIPIGMENT,90,Vermilionette,"C.I. Pigment Red 90;
 Imperial red;
 Royal Red;
 Vermilionette",45380:1,"Eosin Y (CI 45380, CI Acid Red 87) precipitated on a base of lead oxide;",Bluish red with a yellowish green fluorescence,X,IV,C,"This was one of the pigments that caused heavy fading in paintings by Vincent Van Gogh according to Rioux (1999). (Pigment Compendium, 2008, Ref)"
PR90:1,R,CIPIGMENT,90.1,Geranium lake,"C.I. Pigment Red 90:1;
 Geranium lake",45380:3,"Eosin Y (CI 45380, CI Acid Red 87) precipitated on a base of aluminium hydroxide;",Bluish red with a yellowish green fluorescence,X,IV,,
PR89,R,CIPIGMENT,89,Pigment Red 89,"Anthraquinone Red;
 C.I. Pigment Red 89;
 Pigment Red 89",60745,Dianthraquinone,Blue red violet,X,II,A,Discontinued; was used in artist colors
PR101,R,CIPIGMENT,101,Synthetic Iron Oxide Red,"Agate Brown [SCH.o];
 Antique Red Ochre [HO.w(ant)];
 Antique Russet Bauxite [HO.w(ant)];
 Asphaltum (hue) [DS.o];
 Red [HO];
 Antique Russet Brown [HO.w];
 Baroque Red [RGH.o];
 Bauxite Red;
 Blood Stone Red;
 Bright Red Ochre; 
 Brown [HO];
 Brown Pink [RF.e | WL.o.p];
 Brown Red;
 Brun Rouge;
 Burnt Roman Vitriol;
 Burnt Seinna [AS | BA.o | DR.a.a(s3hb).a(s3mb).o.o(georg).o.w | HO.ag.w | LA.a | LB.av.o | LK | MA.p| PF.w | RT.a.a.o.wo | SCH.a | UT.a.o | WN.a.a.k.wo.w.w.wp.wp(L)];
 Burnt Sienna Deep [DV.w];
 Burnt Vitriol;
 Cadmium Red Orange (hue) [MA];
 Caput Mortem: 
 Caput Mortum [AS];
 Caput Mortuum [BX.o.w | LK | MA.p | OH.a.o.w | SCH.o.o(Mus)];
 Caput Mortuum Dark;
 Caput Mortuum Deep [SCH.p];
 Caput Mortuum Hell [SCH];
 Caput Mortum Light; 
 Caput Mortuum Pale [SCH]; 
 Caput Mortuum Synthetic [KP.p]; 
 Caput Mortuum Violet [OH.a.o.w | WN.w.wp];
 Caput Mortuum Violet (mars) [OH.a.o.w];
 Chinese Red;
 C.I. Pigment Red 101;
 Colcothar;
 Crimson Oxide [GU];
 Crocus Martis2;
 Dutch Brown (Transparent) [WL.p];
 English Brown Red;
 English Light Red;
 English Red [GEN | BA.o | LA.a | LK | MA.p | OH.a.o.w | SE.a.o | SCH.g.o.o(Mus)];
 English Red Deep [LK];
 English Red Earth [DS.w];
 English Red Extra Deep [SI.p];
 English Red Light [KP.p | LK | SCH.p]; 
 English Red (Mars) [OH.a];
 English Red Ochre [DS.w];
 English Venetian Red [SCH.w];
 Environox Falun Red*** [EP.p]; 
 Environox Terra Cotta*** [EP.p];
 Havana Brown [DR.a(s3hb).a(s3mb)];
 Hematite;
 Hematite Burnt Scarlet [DS.w];
 Indian Red* [GEN | AS | BA.o.w | DR.o.o.w.t | DS.a.i.o.p.w |DV.k.w | GB.o.p | GR.o.w.wo | HO.o.w | MA | MH.o | RT.o.o | SE.o | UT.w | WN.k.o.wo.w.w.wp];
 Indian Red Deep* [RGH.o.p];
 Indian Red ochre* [CH];
 Indian Red Oxide [CR.a(jo).ao.o | JO.a];
 Iron Brown Hematite;
 Iron Oxide, Mars Brown [SE];
 Iron Oxide Red [KP.p];
 Iron Oxide Red 130 M [KP.p];
 Iron Oxide Red 222, dark [KP.p];
 Iron Oxide Red Medium, Mexican Terra Cotta Shade [SI.p];
 Italian Venetian Red [DS.w];
 Light Oxide Red [CR.a | RT.a.o.o.w.wo]; 
 Light Red [GEN | AS | DR.w | GR.o | HO.o.w | WN.k.o.w.w.wp];
 Light Red Ochre [CR.ao.o];
 Light Red Oxide [CR.a];
 Lunar Red Rock [DS.w];
 Maroon Red Oxide Transparent [RGH.o];
 Mars Brown [MA.o.o(artis).p | WNd];
 Mars Orange [MA.p.o(artis) | RF.e | SE } WL.p];
 Mars Orange Red [OH.a];
 Mars Red [GEN | BX.o | BR | DR.o | MA.a.o.o(artis).o.p | RF.e | RGH.o.p | SE.os.p | WL.o.p | WN];
 Mars Red Extra Deep Turkish Red [SI.p];
 Mars Red Light [WL.o.p];
 Mars Scarlet [WNd];
 Mars Violet [GEN | AS | BX.o | CR.ao.o | DS.o.p | DR.o.w | DV | HO.a.o | KA.o.p | MA.o.o(artis).p | MT | RF.e | RGH.o | SE.a | RT.o | WL.o.p | WN];
 Mars Violet Deep [WN.o];
