Repository: genevievecurry/paint-library-app

# Paint Library App

## Developing

Once you've created a project and installed dependencies with `npm install` (or `pnpm install` or `yarn`), start a development server:

```bash
npm run dev

# or start the server and open the app in a new browser tab
npm run dev -- --open
```

File: prisma/white-pigments.csv
slug,colorCode,type,number,name,alternateNames,ciConstitutionNumber,composition,description,transparencyRatingCode,lightfastRatingCode,toxicity,notes
NW1,W,CINATURAL,1,Guanine,"C.I. Natural White 1;
 Dew Pearl;
 Essence d'orient; 
 Fischsilber;
 Fish Silver [KP.p];
 Guanin;
 Guanine;
 Guanine enol;
 Mearlmaid;
 Natural Fish Silver; 
 Natural Pearl Essence;
 Naturon; 
 Natural White 1;
 Pathocicin;
 Perlglanzmittel; 
 Purine; 
 Stella Polaris",75170,"Guanin, Iminoxanthin, 2-Amino-6-oxypurin; 
 Pearl essence extracted from scales of fish, mostly from herring and sardines.;
 CAS 73-40-5",Iridescent white to silver to yellow off white,T,X,A,Usually used to give iridescence or pearl lustre to other pigments (Ref)
PW1,W,CIPIGMENT,1,Lead White,"Acrusite*;
 Basic Lead Carbonate2;
 Basic White Lead2;
 Berlin white;
 Biacca;
 Biacca di Venetia;
 Bly-spat;
 Body White;
 Ceruse [NP.p];
 Ceruse White [NP.p];
 Cerussa;
 Cerussa Native*;
 Cerussete;
 Cerussite1;
 Cerussite* (Natural Lead White)1 [NP.p];
 C.I. Pigment White 1;
 Clichy White Lead;
 Corroded White Lead;
 Cremser White;
 Cremnitz White [OH.o | WN.o];
 Cremnitz White (Linseed Oil) [MH.o];
 Cremnitz White (Walnut Oil) [MH.o];
 Dutch Method White; 
 Dutch Process White; 
 Dutch White Lead;
 Flake White [BX.o | BR | KA.o.p | KP.p | MA.p | NP.p3 | RGH.o.p | SE.p | UT.o | .o | WL.o(SF) | WN];
 Flake White + Powdered Glass [RGH.o];
 Flake White Extra Fine [RGH.o];
 Flakelead;
 Flemish White [UT.o];
 Foundation White;
 Genoa White;
 Hamburg White;
 Holland white;
 Hydrocerussite;
 Krems White;
 Kremser White;
 Kremniz White;
 Kremnitz White;
 Lead Salt;
 Lead Spar
 Lead Subcarbonate;
 Lead White [NP.p];
 Lead White #2 [NP.p];
 London White;
 Minium Album;
 Nottingham White;
 Neutral Lead Carbonate;
 Pigment White 1;
 Plumbous Carbonate;
 Psmithium;
 Roman White;
 SF Flake White [ WL.o(SF)];
 Silver White [HO.o];
 Slate White;
 Stack Lead White [MH.o]
 Stack Process White Lead [NP.p];
 Stack Process White Lead (Dutch Method) [NP.p];
 Slate White;
 Snowflake White;
 Synthetic Hydrocerussite;
 Venetian Ceruse;
 Venetian White [NP.p];
 Vienna White;
 White lead2",77597,"Synthetic Inorganic; 
 White Lead (Ref wikipedia);
 Stack or Dutch process lead white (Flake White) is made by taking strips or sheets of lead and rolling them up into porous clay pots where they are suspended above weak acetic acid (vinegar). The pots are then buried in fermenting horse dung or cow manure producing heat and CO2. The surface crust (flakes) are scraped off and then washed, dried & ground into a powder.
 Stack Process Lead White (Ref Natural Pigments); 
 Chemical composition and other interesting information can be found at PubChem Open Chemical Database; 
 ""Lead carbonate is one of the compounds which can be named lead white. It is the synthetic analogue of the mineral cerussite"", ""Lead white usually refers to Lead Carbonate Hydroxide (Basic Lead Carbonate, Lead(II) carbonate basic or the natural form Hydrocerussite.
 In addition ‘lead white’ may be extended to describe the lead chloride oxides, lead phosphates and particularly the lead sulfates"" (Ref Pigment Compendium p.228, p.239)
 Cerussite1 and Hydrocerussite are the natural mineral forms and may have some impurities. (Ref wikipedia); (Ref galleries.com); (Ref google images); (Ref webmineral.com);
 Hydrocerussite (Ref mindat.org, and pic gallery); (Ref webmineral.com, Nice Pic here); (Ref pdf from handbook of mineralogy.org); (Ref pics at wikimedia.org); 
 Making pigments and more info: lead white at ""Pigments through the Ages"" @ WebExhibits.org Curated by Michael Douma
 In tests using spectroscopic analysis some brands of Lead White represented to be genuine pure PW-1 are in fact adulterated by Lead(II) sulfate, calcium carbonate, gypsum or chalk (Reference: A Critical Analysis of Commercial Pigments, by M. Pérez, K. Castro, M.D. Rodríguez2, MA. Olazabal and J.M. Madariaga, University of the Basque Country, Dept. Analytical Chemistry and Dept. Painting).
 Lead Carbonate2 (Ref wikipedia);
 Basic Lead Carbonate;
 Lead Carbonate Hydroxide; 
 Lead(2+) dicarbonate dihydroxide;
 Cerussite:
 CAS 598-63-0;
 Hydrocerussite:
 CAS 1319-47-7
 Lead Carbonate2:
 CAS 598-63-0; 
 Basic Lead (II) Carbonate;
 2 PbCO3· Pb(OH)2;
 C2-H2-O8-Pb3: 
 CAS 1319-47-7,
 1319-46-6
 EC 215-290-6","Silvery or creamy white;
 good tinting strength
 † Darkens, Darkening may be due to atmospheric sulfides or sulfur fumes",S/O,I,C,"May be slightly yellowish or off-white in oil paints due to binder.;
 May darken if exposed to sulfur fumes.;
 More stable in oil paints, the oil protecting it from exposer to the atmosphere.;
 Many historical names referred to specific method or place of manufacture. Today these names are mostly just marketing terms, although some pigment suppliers have genuine Ceruse, and Flake white (dutch process) still available in small batches, most notably Natural Pigments, Kremer and Michael Harding to name a few. 
 Some Lead Whites are adulterated with Blanc Fix or Lithopone as extenders, adulterants and/ or to improve consistency. This would not usually be on the label or indicated in the literature. (Ref. THE ARTIST’S HANDBOOK by Pip Seymour)
 * all paints containing lead require a PROP 65 warning label in CA.
 Take precautions when working with lead paints. Lead is an accumulative poison and can build up in your body over years.
 Do not ingest, avoid skin contact.
 Lead has a sweet taste (it was even used as an artificial sweetener by the Romans), so keep it far out of the reach of children and pets.
 Do not inhale, wear a NIOSH certified dust mask when working with the dry pigment.
 It's a bad idea to ever spray paint or airbrush with lead based pigments. Even if you wear a dusk mask and protective clothing, it would be almost impossible to control and clean up the overspray."
PW2,W,CIPIGMENT,2,Lead Sulphate White,"Bartlett White Lead;
 C.I. Pigment White 2;
 Sublimed White Lead;
 Flemish White; 
 Freeman's Lead;
 Freeman's White;
 Non-poisonous White Lead*;
 Patent White Lead;
 Pigment White 2;
 Purex White;
 Lead Bottoms;
 Lead Sulfate [NP.p];
 Lewis White Lead;
 Silver Lead;;
 White Lead;
 White Lead Sulfate",77633,"Tetrabasic Lead Sulfate (Ref Natural Pigments Blog);
 Basic Lead Sulphate plus Zinc Oxide; 
 Lead oxide sulphates;
 CAS 7446-14-2",Grayish to White,S/O,I,C,"Some common names, chemical data, and pigment info is confusing or conflicting and seem to refer to PW2 and PW3 interchangeably. 
 * Although less soluble than Basic Lead Carbonate (PW1), ""Non-poisonous White Lead"" (Tetrabasic Lead Sulfate PW2) is a toxic cumulative poison if ingested over a long period of time."
PW3,W,CIPIGMENT,3,Basic Lead Sulphate White,"Anglesite;
 Bleisulfat; 
 Basic Lead Sulphate;
 C.I. Pigment White 3;
 Fast White;
 Flemish White; 
 Freeman White;
 Freeman's White Lead;
 Lanarkite;
 Lead Bottoms;
 Lead Dross;
 Lead Sulfate;
 Lead Sulphate;
 Lead Vitriol;
 Milk White;
 Mulhaus White; 
 Mulhouse White;
 Mulhouse White Lead;
 Natural Anglesite; 
 Pigment White 3;
 Sulfate de plomb;
 Sulfate White Lead;
 Sulfuric Acid Lead Salt;
 White Lead",77630,"Lead Sulphate;
 Natural Mineral Anglesite (Ref Pigment Compendium, 2008), (Ref Mineral at webmineral.com); 
 lead salt of sulfuric acid; 
 Lead(II) Sulphate; (Ref Pigment Compendium, 2008), (Ref Boston Fine Arts);
 (Ref Natural Pigments Blog);
 CAS: 7446-14-2",Grayish to White,S/O,I,C,
PW4,W,CIPIGMENT,4,Zinc Oxide White,"Blanc de Zinc [LB.o];
 Chinese White [AS | BA.w | DS.w | LK | MA.w.w | RT.w | WN.w.w.wp];
 C.I. Pigment White 4;
 French White;
 Hubbocks White;
 Mixing White [WN.a];
 Neo-Zinc White [HO.o];
 Orr's Zinc White;
 Permanent Chinese White [MR.o | SCH.w];
 Permanent White;
 Pigment White 4;
 Sinopia Zinc White, transparent [SI.p];
 Silver White;
 Snow Flowers;
 Snow White;
 Tint White [SE.a];
 Transparent Mixing White [LQ.a]; 
 Transparent Mixing White (Zinc White) [LQ.a];
 Zinc Buff Yellowish* [WL.o.p];
 Zinc Flowers;
 Zinc Oxide [GEN | KA | NP.p];
 Zinc Mixing White [TA.a.af];
 Zinc White [GEN | BA.o.w | BX.o.w | CAS.k | CH |DR.o.o.t | DS.ad.o.pd | DV.k.o | GB.o | GO.a.af.ag.ao | GR.o.o.wo | GU | HO.o | KA..o.p | KP.p | LB.o | LK | MA.a.a.g.o.o(artis).p | MG.a.g.o  | MH.o | MR.o | MW.o | OH.a.o | PF.o | RGH.o.p | RT.o | SCH.a.g.o.o(Mus).p | SE.p.t | SV | UT.o | WL.o.p | WN.o.w];
 Zinc White Oxide [GB.p];
 Zink White [SCH]",77947,"Inorganic; 
 Zinc Oxide;
 Zincite is the natural mineral form often reddish from impurities of manganese.
 It has been used since antiquity, resulting from a byproduct of brass production.
 ""The pure oxide is made from the controlled oxidation of zinc vapors derived from heating metallic zinc at 300°C"" (Petit, 1907). - (Ref. Zinc Oxide; Pigment Compendium, A Dictionary of Historical Pigments; by Nicholas Eastaugh, Valentine Walsh, Tracey Chaplin and Ruth Siddall; 2008; p.212-213)
 Making pigments: How to make Zinc White at webexhibits.org;
 CAS 1314-13-2,
 CAS 91315-44-5","Translucent white with slightly warm undertones, can also be slightly blueish off white;
 Zinc Buff: Yellowish light pale yellow;
 staining w/ good tinting strength
  † Lightens slightly becomes more opaque (Handprint), becomes brittle in oils.",S/O,I,A,"More info on PW-4 including a lightfastness test in watercolor by Bruce MacEvoy @ handprint.com. See Pigment White 4 @ Handprint.com; 
 Zinc White is often mixed with Titanium White in artist's oil paints. Titanium White is said to be soft and ""spongy"" and Zinc White is said to be hard and ""brittle"". Together they supposedly cancel out each others cons.;
 New studies suggest zinc white may lead to premature cracking in oil colors (Ref. Natural Pigments),
 The studies on zinc white cracking, may or may not pertain to mixtures with Titanium White in artist paints."
PW5,W,CIPIGMENT,5,Lithopone,"Albanol;
 Beckton White;
 Blanc de Titane [LB.o];
 Cariton white;
 Charlton white;
 C.I. Pigment White 5;
 Diamond White;
 English White;
 Graves White;
 Griffith's White;
 Griffith's Patent Zinc White;
 Jersey Lily White;
 Knight's White;
 Lithopone [GEN | KA.p | KP.p | SCH.p];
 Lithopone Silver;
 Lithopone White [SE.p]; 
 Marbon White;
 Mixing White [SCH]; 
 Navin's White;
 Oleum white;
 Opaque White [LK]; 
 Orr's White;
 Orr's Zinc White;
 Porcelain White [WL.o(SF)];
 Pigment White 5;
 Ponolith;
 Ross' white;
 SF Porcelain White [WL.o(SF)];
 Snow White;
 Structure White;
 Sulphogen White;
 Transparent White [LA.a]; 
 White;
 White smalt;
 Zinc Baryta White;
 Zinc Mixing White [DR.a(s3hb).a(s3mb)];
 Zinc Sulfide [MA.p];
 Zinc White [DR.a.g | HO.a.g | WN.g]",77115,"Inorganic; 
 ""an insoluble mixture of barium sulfate and zinc sulfide that precipitates upon mixing solutions of barium sulfide and zinc sulfate. The precipitate is recovered by filtration, then calcined"" (Britannica.com Ref);
 ""Complex co-precipitate, but not a compound, of calcium sulfate and zinc sulfide"" (Ref Color index 3rd Ed., V.4, Inorganic colorants CI 77115);
 Barium sulfate (28 - 30%) and zinc sulfide (68 - 70%) with trace amounts of zinc oxide;
 CAS 1345-05-7","White, slightly duller / greyer than PW-4 or PW-6
 Non-staining w/ fair tinting strength, depending on binding medium",S/O,I,A,"Sometimes used as a base for Lake pigments.;
 Added to artist, and so-called ""designer"" or ""Illustrator"" gouache paints to make a pigment more opaque and to lighten the hue, this is often not indicated on the art supply manufacturer's labels.;
 Often used as a extender in cheap white paints.;
 Used as a white pigment or adulterant in artist paints, student grade paints and many light colored artist convenience mixes especially in economy priced paints."
PW6,W,CIPIGMENT,6,Titanium White,"Aeroweiss DS [SCH];
 Anatase**;
 Antique White [HO.w(ant)];
 Buff Titanium [BA.o | CAS.k | DR.a.a.a(s3hb).a(s3mb).o(georg).o.];
 C.I. Pigment White 6;
 China white [PF.w];
 Chinese White [HO.ag.w | MG.w | SH.w];
 Chalk White; 
 Double White [MA.o(HD)];
 Fast Drying Titanium White [CR.o];
 Flake White (Hue) [DV.k];
 Heavy Body White [SCH.a];
 Inorganic Oxide White;
 Kronos Titanium Dioxide;
 Mixing White [WN.a];
 Inorganic Synthetic Opaque White;
 Opaque White [LK | SCH];
 Permanent White [DR.g. | HO.g.wo | w | WN.g];
 Permanent White EX [HO.o];
 Permanent White SF [HO.o]; 
 Pigment White 6;
 Primary White [HO.g];
 Quick-Dry White [HO.o];
 Quick Drying White [HO.o];
 Radiant White [GB.o];
 Santorini White [MA.o(Med)];
 SF Titanium White [WL.o(SF)];
 Sinopia Titanium White Rutile [SI.p]; 
 Super White [MA.o(artis)];
 Tinting White [CR.ao.o.];
 Titan Buff [ GO.a.ab.ag.ao ];
 Titanium Buff [GO.a | GU]; 
 Titanium Dioxide [ NP.p];
 Titanium Dioxide White;
 Titanium Opaque White [SCH.w];
 Titanium White* [GEN | AS | BA.a.a.ag | BX.o.w | CAS.k | CH | CL | CR.a(jo).a.ao.o | DR.a.a(s3hb).a(s3mb).g.w.t | DS.ad.o.pd.w | DV.a.af.k.w | EP.p | GO.a.ab.af.ag.ao | GU | HO.a.ag.o.w.wo | JO.a | KA.ad.o.p | LA.a | LB.o | LK | LQ.a | MA.a.a.o.p | MG.a.w | MR.o | MT | OH.a.o | PF.o.o.w | RGH.o.p | RT.a.a.wo | SCH.a.g.p | SE.a.p.t | SQ.a | TA.a.af | UT.a | WL.o.o(SF).p | WN.a.a.k.w.w.wp];
 Titanium White Dioxide [GB.p];
 Titanium White Extra Opaque [OH.a];
 Titanium White No. 1 [MH.o];
 Titanium White No. 3 (with driers) [MH.o];
 Titanium White (opaque) [HO]; 
 Titanium White (Opaque White) [WN.w.wp]; 
 Titanium White Rutile [KP.p];
 Titanox;
 Translucent White [SCH.o];
 Transparent Titanium White [GU | RT.w];
 Unbleached Titanium [RGH.o.p | SQ.a | TA.a.af | WL.o.p];
 Warm White [SQ.a | TA.a.af ];
 White [AS | DR.a | HO.af.| LA.a | MA | SE];
 White Permanent [MW.wo];
 White (Titanium) [DV];
 XSL Titanium White;
 Zinc White Imitation [PF.o];",77891,"Inorganic; 
 Titanium Dioxide (Ref at Boston Fine Arts CAMEO);
  Anatase (Natural Mineral) (Ref at Boston Fine Arts CAMEO); 
 Titanium (IV) Oxide Anatase;
 Titanium (IV) Oxide Rutile;
 Titanium (IV) Oxide Brookite
 LBNLPigment Database Spectral radiative properties;
 Inorganic Oxide White;
 Titanium Dioxide White;
 Titanium White (i);
 Titanium White (ii);
 Making pigments: Titanium White at webexhibits.org;
 CAS 13463-67-7","Pure neutral white, can have a slight blue undertone;
 Lightly staining w/ stronge tinting strength
 Note: Some ""Titanium White"" pigments are not only PW6, but mixtures with zinc white or Lithopone. Mixtures with Lithopone are not usually marked on the label or literature and can be considered extended or adulterated.",S/O,I,A,"More info on PW-6 including a lightfastness test in watercolor by Bruce MacEvoy @ handprint.com. See Pigment White 6 @ Handprint.com;
 * Often Titanium White is mixed with Zinc White in artist's oil paints. Titanium White is said to be soft and ""spongy"" and Zinc White is said to be hard and ""brittle"". Together they supposedly cancel out each others cons. This Pigment Database only has artist paints or pigments that are single pigment and not mixed.
 The term Titanium White has been used for almost any white pigment containing titanium, according to M. Laver in her chapter on Titanium White, in the book Artists' Pigments: A Handbook of Their History & Characteristics, Vol 3, 1997
 Some other pigments associated with the name Titanium White are Barium titanate, Lead Titanate, Potassium Titanate, Titanated lithopone, Titanium lithopone, Titanium phthalate, Titanium silicate and Zinc titanate."
PW6:1,W,CIPIGMENT,6.1,Titanium White Buff,"Buff Titanium [DR | DS.ad.o.pd.w | KP.p];
 Buff Titanium Gray [CAS.k];
 Buff Titanium Light [CAS.k];
 Buff Titanium, natural titanium dioxide [KP.p];
 Buff Titanium Oxide;
 Ceruse (hue) [MA.o(Ren)];
 Chinese White [GR.w];
 C.I. Pigment White 6:1;
 Hitox Buff Titanium Oxide;
 Natural Titanium; 
 Natural Titanium Dioxide;
 Pigment White 6:1;
 Titan Buff [GO.a.ab.af.ag.ao];
 Titanium Buff [ GO.a.ab.af.ag.ao | GU | SI.p];
 Titanium White [BA.w | GR.a.w]; 
 Titanium White Buff;
 Unbleached Titanium [WL.o];
 Unbleached Titanium Dioxide [MH.o];
 Unbleached Titanium Pale [WL.o]",77891,"Inorganic; Natural Titanium, Titanium Dioxide and Ferric Oxide bound together with other metallic oxides;
 TiO2
 CAS 13463-67-7",Off White,O,I,A,
PW7,W,CIPIGMENT,7,Zinc Sulphide White,"Chinese White;
 C.I. Pigment White 7;
 Matting;
 Opaque White [SCH.o];
 Pigment White 7;
 Sphalerite;
 Wurtzite;
 Zinc blende;
 Zinc Buff [WL.o]; 
 Zinc sulfide [KP.p; MA.p];
 Zinc Sulphide White;
 Zinc White[RT.a.a | WL.o];","77995
 77975","Inorganic; 
 Zinc Sulphide White;
 CAS 1314-98-3",White to yellowish,S/O,I,A,"Phosphorescent and electroluminescent properties, often used to make fluorescent and glow-in-the-dark paints;
 ""It is often used for ""invisible ink"" that glows with exposure to ultraviolet light.""-Blick Art Materials site reference;
 *Transparency increases the smaller the particles;
 **may have traces of lead"
PW8,W,CIPIGMENT,8,Strontium sulfide,"C.I. Pigment White 8;
 Strontium Sulfide",77847,"Strontium sulfide;
 Strontium sulfide is fluorescent and phosphorescent. The initial brightness of strontium sulfide type phosphors is lower than that of the zinc sulfide type, and the duration of afterglow is longer.",phosphorescent,X,X,,
PW10,W,CIPIGMENT,10,Barium Carbonate,"Barium Carbonate;
 Barium Monocarbonate;
 Barium Salt;
 Carbonic Acid;
 C.I. Pigment White 10;
 Cocks Comb Spar;
 Durex White
 Pigment White 10;
 Ponderous Spar;
 Witherite",77099,"Barium Carbonate, A heavy white powder that occurs in nature as the mineral witherite (Ref at Boston Fine Arts CAMEO Art Materials Database);
 CAS 513-77-9",White powder,S/T,X,D,"*used as rat poison, forms barium chloride in the presence of stomach acid"
PW11,W,CIPIGMENT,11,Antimony White,"Algarotti White;
 Antimonious Oxide;
 Antimony(III) Oxide;
 Antimony Bloom;
 Antimony Oxide;
 Antimony Peroxide;
 Antimony Sesquioxide;
 Antimony Trioxide;
 Antimony White;
 C.I. Pigment White 11;
 Exitelite;
 Flowers of Antimony;
 Pigment White 11;
 Senarmontite;
 Timonox;
 Valentinite (natural mineral);
 White Antimony;
 White Star Timonox;",77052,"Antimony(III) oxide;
 Antimony Oxide;
 Antimony Peroxide;
 Antimony Sesquioxide;
 Antimony Trioxide (Ref at Boston Fine Arts CAMEO Art Materials Database);
 Antimony White (Ref at Boston Fine Arts CAMEO Art Materials Database);
 CAS 1309-64-4",Powder white,O,I,C,May be darkened by hydrogen sulfide
PW12,W,CIPIGMENT,12,Zirconium Oxide,"Baddeleyite;
 C.I. Pigment White 12;
 Zircon White;
 Zirconium Oxide",77990,"Zirconium Oxide
 Baddeleyite is the natural mineral. (Ref Pigment Compendium, 2008),",,X,X,,
PW13,W,CIPIGMENT,13,Barium Tungstate,"Barium Tungstate;
 Barium White;
 Barium wolframate;
 C.I. Pigment White 13;
 Pigment White 13;
 Tungstate of Baryta;
 Tungstate White;
 Tungsten white;
 Wolfram white",77128,"Barium Tungstate;
 CAS 7787-42-0",White,X,I,C,
PW14,W,CIPIGMENT,14,Bismuth Oxychloride,"Bismuth White;
 Bi-Flair;
 Biluna Bismuth Oxy;
 Blanc d'Espagne;
 Blanc de Perle;
 Chloride Crystals;
 C.I. Pigment White 14;
 Liquid Mirror [TA.a.af];
 Magistery of Bismuth;
 Pigment White 14",77163,"Bismuth Chloride Oxide; Bismuth Oxychloride;
 CAS 7787-59-9",Silvery white with pearlescent or iridescence properties,X,X,A,"Often used in cosmetics to produce pearlescent shine; Often used to add metallic or pearlescent properties to paints.; 
 *Can cause allergies and other claimed skin problems when used as cosmetic"
PW15,W,CIPIGMENT,15,Tin Oxide,"Cassiterite;
 C.I. Pigment White 15;
 Flowers of Tin;
 Flowersoftin;
 Mesa;
 Pigment White 15;
 Stannic Anhydride;
 Stannic Oxide;
 Stannous Oxide;
 Tin Dioxide;
 Tin Mono Oxide
 Tin Oxide;
 White Tin Oxide",77861,"Tin Oxide;
 Tin(IV) Oxide;
 Tin Monoxide;
 Tin III Oxide;
 Tin Dioxide; 
 Tin(II) oxide / Stannous oxide= SnO
 Tin(IV) oxide / Tin dioxide / Stannic oxide= SnO2
 CAS # 21651-19-4 = (stannous oxide);
 CAS # 18282-10-5 = (stannic oxide), tin protoxide
 Tin Peroxide (Chemical references)
 Cassiterite (natural tin oxide ore) -mindat.org (Ref);",white to gray with slight pearlescent sheen,O,I,A,"Used to give subtle pearlescent properties to artist paints and pigments; Probably not used much as a white pigment on it's own.
 Tin dioxide (tin(IV) oxide), also known as stannic oxide [Wikiipedia Ref]
 Used in make-up
 (not recommended due to Persistence and bioaccumulation);
 Used mostly in ceramic glazes; 
 Used as a polishing agent for glass and metals;
 * Light fast but affected by acids. Most artist oil bases are slightly acidic. If used to make oil paint, it would be wise to conduct tests with your formulation to determine suitability.
 ** Respiratory irritant, wear a mask when working with dry pigment."
PW16,W,CIPIGMENT,16,Lead Silicate,"Alamosite;
 Basic Lead Silicate;
 Basic Silicate White Lead;
 C.I. Pigment White 16;
 Lead Bisilicate; 
 Lead Frits;
 Lead Metasilicate;
 Lead Monosilicate; 
 Lead-m-silicate;
 Lead Silicate;
 Lead White
 Pigment White 16",77625,"Alamosite is the natural mineral (Ref); Fused Silica sand and Litharge (Ref);
 CAS 10099-76-0",White,O,X,C,
PW17,W,CIPIGMENT,17,Bismuth Subnitrate,"Bismuth Nitrate;
 Bismuth Subnitrate;
 Bismuth Subnitricum;
 Bismuth White [KP.p];
 Bismuthyl Nitrate;
 Bismuth Oxynitrate;
 Bismuth Yellow;
 Blanc de fard;
 Bougival White;
 C.I. Pigment White 17;
 Magistery of Bismuth;
 Novismuth;
 Paint White;
 Pearl White;
 Pearl White Bismuth Nitrate Oxide [KP.p];
 Pigment White 17;
 Spanish White;
 Subnitrate of Bismuth",77169,"Basic Bismuth Nitrate; 
 Bismuth hydroxide nitrate oxide;
 CAS 10361- 44-1;
 CAS 54392-33-5",Pearlescent white; Microcrystalline powder,O,II,A,"May be darkened by hydrogen sulfide, May yellow (Ref Color index 3rd Ed., V.4, Inorganic colourants CI 77169); 
 Was formerly used as an antiacid and wound dressing (Ref).
 *Can cause allergies and other claimed skin problems when used as cosmetic"
PW18,W,CIPIGMENT,18,Chalk,"Aragonite [KP.p];
 Alba Albula [KP.p];
 Alabaster White;
 Aragonite;
 Bianco Carrara White Marble Dust [NP.p];
 Bianco di Sangiovanni;
 Bianco san Giovanni;
 Biancho Secco;
 Bianco Verona White Marble Dust [NP.p];
 Bologna Chalk [NP.p];
 Calcite [NP.p];
 Calcite White [KP.p];
 Calcium Carbonate;
 Carrara marmor dust [KP.p];
 Carrara Marble, White [KP.p];
 Chalk [GEN | NP.p]; 
 Chalk from Bologna [KP.p];
 Chalk from Champagne [KP.p];
 Chalk from Ruegen [KP.p];
 C.I. Pigment White 18;
 Coarse calcium carbonate chalk [KA];
 Colourless [RT];
 Egg Shell White [KP.p1 ]
 English White;
  Extra-fine calcium carbonate chalk [KA]; 
 Gilders Gesso;
 Gilders Whiting;
 Grey Chalk from Sarti [SI.p];
 Lime White;
 Limestone;
 Marble;
 Marble Dust [GEN | DS.pd | EP.p | KP.p | SI.p | UT];
 Marble Dust Italian [KP.p];
 Marble Flour [EP.p];
 Marble Flour Extra Fine [EP.p];
 Marble Meal [EP.p];
 Paris White;
 PCD French Chalk [SI.p]; 
 Pigment White 18;
 Powdered Marble [SCH];
 Saint John’s White;
 Sarti Chalk Greyish [KP.p];
 Stone Chalk [KP.p];
 Tailor's Chalk;
 Travertine;
 Troy White;
 Troyes White;
 Veroneser White [KP.p];
 Veronese White Marble[KP.p];
 White Chalk [KP.p];
 White Earth from Carrara [MA.o];
 Whiting [GEN | GB.o.p | SI.p];
 Whiting Chalk [EP.p];
 Yellow Chalk from Sarti [SI.p]","77220 +
 77713","Inorganic; 
 Chalk, Limestone, Marble;
 Natural Calcium carbonate with Magnesium carbonate as an impurity;
 Making pigments: lime white at webexhibits.org
 Calcium carbonate CaCO3 / Magnesium carbonate MgCO3
 CAS 471-34-1","Pure white to creamy white, blue, or gray off white;",X,I,A,"Can be affected by acids;
 Used to neutralize acids in artist papers, painting conservation & 'sour stomachs'***;
 Sometimes used as a white in watercolor & Fresco.
 Generally used as base for lake pigments or an extender, thickener, and matting agent in artist paints. It is also used to add tooth to oil paint grounds, acrylic gesso and primers; 
 Added to watercolors to make Gouache in artist, designer and illustrator paints. Used with Titanium White to make watercolor gouache paints matte and more opaque, this is not usually indicated on the art suppliers literature, or label;
 Promotes thru drying and other claimed benefits to an oil paint film, see Calsite Sun Oil and Chalk Putty. More info on Calsite mediums from Natural Pigments.;
 Added to lead white to make the soft translucent mixing white Ceruse (Ref. Natural Pigments);
 Marble (chalk) in solid form is used for sculpture, pottery, architecture and many other arts.
 * Opaque in water media, but nearly transparent in oil Binder.;
 ** not rated by the ASTM. The rating given is from BWS, product literature and anecdotal evidence, but not actual personal tests.
 I would suggest making your own tests in the binder or brand of choice to verify fastness.
 *** Artist grade materials are not food grade or pharmaceutical grade and may contain contaminants, do not ingest, avoid dust.
 1 Kremer Egg Shell White is made from actual egg shells. See Egg Shell listing above for more info."
PW18:1,W,CIPIGMENT,18.1,Dolomite,"Ankerite;
 Aragonite;
 Calcite;
 C.I. Pigment White 18:1;
 Dolomite [KP.p];
 Dolomitic Limestone;
 Egyptian Dolomite;
 Huntite;
 Magnacite;
 Pearl Spar;
 Pigment White 18:1;
 Spanish White [KP.p];
 Sugar Dolomite [KP.p];","77220:1 +
 77713:1","Inorganic;
 Natural Calcium carbonate with Magnesium carbonate; 
 Mineral info: (Ref. Wikipedia); (Ref. webmineral.com); (Ref. mindat.org); 
 ""As a common component of
 limestones and marbles, dolomite can be used as a base for lake pigments and in frescos where it may occur in the intonaco coat."" (see Ref. Dolomite, Pigment Compendium A Dictionary of Historical Pigments; by Nicholas Eastaugh, Valentine Walsh, Tracey Chaplin and Ruth Siddall; 2008; p.147-148); 
 CAS 7000-29-5;
 CAS 546-93-0",White to pale pink to yellowish white,X,I,A,"* Nearly transparent extender in oils
 see above for more info
 ** see above"
PW19,W,CIPIGMENT,19,Kaolin,"Aluminum Silicate Hydroxide;
 Argilla;
 Bentone;
 Bentonite [KP.p];
 Bolus Alba;
 Brick Dust;
 Caolin;
 China Clay [DS.pd; KP.p];
 China clay, kaolin [KA];
 C.I. Pigment White 19;
 Devonshire Clay;
 Electros;
 English Caolin;
 Hydrated Aluminium Silicate
 Kaolin [GU];
 Kaolinite;
 Natural White Earth [KP.p];
 Neokaolin;
 Organoclay [NP.p];
 Paper Clay;
 Pipe Clay;
 Pyrophyllite;
 Pigment White 19;
 Porcelain Clay;
 Supreme White; 
 Vicenza Earth [NP.p];
 White Bole;
 White Bolus;
 White Heart;
 White Kaolinite [NP.p];","77004
 77005","Inorganic;
 White Clay Rock, mostly natural hydrated Aluminium Silicate with Impurities of Magnesium, Iron carbonates, Ferric hydroxide, Mica, Quartz-sand, etc. (Ref Colorindex 3rd Ed., V.4, Inorganic colourants CI 77004)
 Kaolin (Ref at Boston Fine Arts CAMEO Art Materials Database);
 *** Organoclay is a derivative of a bentonite.
 CAS 8047-76-5","Bright White; can have blue, green, red, orange or brown undertones*",X,I,A,"* Calcined Kaolin produces whiter shades.;
 ** Opacity depends on manufacture, binder and other mineral properties.;
 *** Oil absorption varies some by manufacture method & particle size. Purity and other natural mineral properties may have some effects.
 see inert pigments"
PW20,W,CIPIGMENT,20,Mica,"Biotite;
 C.I. Pigment White 20;
 Fine Mica [GU];
 Gold Coarse Mica [GU];
 Glimmer White;
 Interference Blue [OH.a?*];
 Interference Green [OH.a?*];
 Interference Lilac [OH.a?*];
 Interference Red [OH.a?*];
 Iridescent Pearl White [WL.o];
 Iridescent White [MA.p];
 Lepidolite;
 Metallic White [HO.ag];
 Mica [GEN];
 Mica Powder [SI.p]; 
 Mica Titanate;
 Mica White [KP.p];
 Moon White [MA.o(HD)];
 Mother Of Pearl [ TA.a.af ];
 Muscovite;
 Muscovite Mica [KP.p];
 Muscovite Mica, brilliant[KP.p];
 Muscovy Glass;
 Natural Mica, Perlescent Powder [KA.p]; 
 Pearl Blue [HO.a];
 Pearl Lustre;
 Pearl White [HO.a.g];
 Pearlescent White;
 Phlogopite;
 Pink Mica [GU];
 Pigment White 20;
 Russet;
 Silver [HO.w];
 Stardust Blue [MA.o(HD)?*];
 Stardust Purple [MA.o(HD)?*];
 Super Sparkle White Mica Powder [EP.p];
 Titanated Mica; 
 Toning Grey Mid [CR.ao.o];
 White Coarse Mica [GU];
 White Fine Mica [GU];
 White Medium Mica [GU];
 White Muscovite;
 Zinnwaldite;
 Also many colors with Iridescent, Pearl, or Metallic prefix or suffix.",77019,"Inorganic;
 Hydrous Aluminium Potassium Silicate; 
 Mica Titanate (micronized mica flakes);
 ""a type of natural quartz, which occurs in the form of compressed thin sheets or plates that divide easily"" (Ref THE ARTIST’S HANDBOOK by Pip Seymour);
 H2KAl3(SiO4)3
 CAS 12001-26-2",Translucent pearlescent or shimmering off-white,T,I,A,"Adds metallic, iridescent and pearlescent properties to paints.;
 Natural Mica and larger particles may harm oil paint film, very fine particles and micronized Mica Titanate is more suitable for oil (Ref).
 ?* may have small amount of other pigment added for tint."
PW21,W,CIPIGMENT,21,"Barium Sulfate
 (Synthetic)","Artificial Barite;
 Barite [NP.p];
 Barium Sulfate [KA];
 Barium White;
 Baryta White;
 Blanc Fixe [KP.p | SCH.p];
 C.I. Pigment White 21;
 Constant White;
 Hepatite;
 Italian Gesso [NP.p];
 Permalba;
 Pigment White 21;
 Pigment White 22 (natural);
 Precipitated Barium Sulphate;
 Sulfate de Baryum;
 Sulfato de Bario;
 Synthetic Barium Sulfate;
 Tyrol White",77120,"Inorganic; 
 Synthetic Barium Sulfate:
  used as a white pigment, more often as as an extender or adulterant.
 The natural mineral baryte is roasted with coal, burning off the carbon monoxide and sulfur dioxide. The product is then dissolved in water and filtered. The pure barium sulfate can then be precipitated out with sodium sulfate. (Ref Pigment Compendium, by Nicholas Eastaugh, Valentine Walsh, Tracey Chaplin and Ruth Siddall, Copyright © 2008, p.44-45); 
 Barium Sulfate (Ref at Boston Fine Arts CAMEO Art material Database);
 CAS 7727-43-7",White,S/O,I,A,"*Used as an filler, extender, to improve handling, increase opacity (in watercolor and gouache), and/or adulterant in oil colors.;
 Barium Sulfate or Blanc Fix is very heavy and when used in paints may make the tube feel heavy. Because of that it is often used to adulterate Lead White, or added to paints as a adulterant filler simulating a high pigment load (Ref THE ARTIST’S HANDBOOK by Pip Seymour);
 Used as a base for more opaque lake pigments;
 ** Pure Barium Sulfate is not soluble so it is safe, but poorly made synthetic Barium Sulfate may have free soluble barium compounds as impurities that are very poisonous (Ref). I Recommend only getting from a reliable source. 
 see inert pigments"
PW22,W,CIPIGMENT,22,"Barytes
 (Natural Barium Sulfate)","Barite [NP.p];
 Baryta White; 
 Baryte; 
 Barytes;
 Basofor; 
 Bologna Stone;
 Bolognian Spar;
 Bologna white; 
 Calk;
 Cauk;
 Cawk;
 C.I. Pigment White 22;
 Heavy Spar;
 Mineral White;
 Natural Barium Sulfate;
 Pigment White 21;
 Pigment White 22;
 Ponderous Spar;
 Sulfate de Baryum;
 Sulfato de Bario;
 Tiff;
 Tyrol white
 Also see Pigment White 21 above",77120,"Inorganic; 
 Natural Barium Sulfate: Usually white or off white, impurities may tint it a wide variety of colors. (Ref Pigment Compendium, by Nicholas Eastaugh, Valentine Walsh, Tracey Chaplin and Ruth Siddall, Copyright © 2008, p.46);
 Natural Barium Sulfate Ore (Pigment White 22) (Ref: Natural Pigments);
 Barite (Ref at Boston Fine Arts CAMEO Materials Database);
 CAS 7727-43-7",White to off white,S/O,I,A,"Used as an filler, extender, to improve handling, increase opacity (in watercolor and gouache), and/or adulterant in oil colors. Also used as a base for more opaque lake pigments;
 Barium Sulfate or Blanc Fix is very heavy and when used in paints may make the tube feel heavy. Because of that it is often used to adulterate Lead White, or added to paints as a adulterant filler simulating a high pigment load (Ref THE ARTIST’S HANDBOOK by Pip Seymour);
 ** Barium Sulfate is not soluble so it is safe, but poorly made Barium Sulfate, or raw natural Barium Sulfate may have impurities or free soluble barium compounds that are very poisonous (Ref)"
PW23,W,CIPIGMENT,23,Alumina Blanc Fixe,"Alum;
 Alumina Blanc Fixe;
 Aluminium Hydrate;
 Blancopone;
 C.I. Pigment White 23;
 Gloss White;
 Pigment White 23",77122,"Aluminum hydrate, Barium sulfate;
 Coprecipitate of about. 25% aluminium hydroxide and 75% barium sulfate (Ref Color index 3rd Ed., V.4, Inorganic colorants, chemical constitution number CI 77122) 
 used as “clear oil colour” (Ref Color Index Third Ed)",White Crystalline Powder,X,I,A,"** Barium Sulfate is not soluble so it is safe, but poorly made Barium Sulfate may have free soluble barium compounds that are very poisonous (Ref)"
PW24,W,CIPIGMENT,24,Aluminium Hydroxide,"Alumina;
 Alumina Hydrate [KA.p];
 Alumina Trihydrate;
 Aluminum Hydrate;
 Aluminum Hydrate White; 
 Aluminum Hydroxide1;
 Aluminum Hydroxide Fine [KP.p];
 Aluminum Hydroxide Medium [KP.p];
 Aluminum Oxide Trihydrate; 
 Aluminum Trihydrate [NP.p];
 Aluminum White; 
 C.I. Pigment White 24;
 Gloss White;
 Hydrated Alumina;
 Hydrated Aluminum Oxide;
 Transparent Blender [DS.o];
 Transparent White;
 Trihydroxyaluminum;
 Alumina White;
 Pigment White 24",77002,"Aluminum Hydroxide can have varying amounts of basic aluminium sulfate (Ref Colorindex 3rd Ed., V.4, Inorganic colourants CI 77002);
 Alumina Trihydrate
 (Ref at Boston Fine Arts CAMEO);
 Aluminum hydroxide, is a metallic salt and soap of aluminum.
 CAS 21645-51-2",Translucent White powder*,S/T,I,A,"*see inert pigments
 **Transparent in oils
 *** Oil absorption depends on particle size
 One of the most common metallic bases for precipitating dyes to make lake pigments (Ref).
 Often used as a filler, extender and adulterant to increase volume of a paint or pigment. Used this way it lowers the tinting strength of the mixed pigment. In the case of very strong colors like the Phthalo's it is not considered an adulterant, it is also added in small amounts to improve paint handling. 
 Very often it is used to greatly extend pigments in cheaper paints and pigments where it is considered an adulterant. Overuse may cause some yellowing and darkening in oil paints. (Ref The Artist's Handbook by Pip Seymour); (Ref The Artist's Handbook by Ralph Mayer)"
PW25,W,CIPIGMENT,25,Gypsum,"Anhydrous sulfate of lime**;
 Alabastar [NP.p];
 Alabaster Gypsum;
 Alabaster White [KP.p];
 Albarine;
 Annalin**;
 Atlas Spar;
 Bologna White;
 C.I. Pigment White 25;
 Crown Filler;
 Gesso;
 Gypsum;
 Lady's Ice;
 Light Spar;
 Mineral White;
 Magnesia White?;
 Native Calcium Sulfate;
 Natural Gypsum;
 Natural Calcium Sulfate;
 Natural Sulfate of Lime;
 Pigment White 25;
 Plaster of Paris**;
 Precipitated Calcium Sulfate;
 Puritan Filler;
 Satin Spar;
 Silk Spar;
 Selenite;
 Specular Stone;
 Sulfate of Lime; 
 Terra Alba [DS.pd; KP.p | NP.p];",77231,"Inorganic; 
 Hydrated calcium sulfate (Ref); (Gypsum Ref at Boston Fine Arts); (Alabaster Ref at Boston Fine Arts);
 CAS 91315-45-6
 CAS 10101-14-4
 ** Anhydrous form of calcium sulfate or calcined gypsum",White,X,I,A,"*Nearly transparent in oils used as an extender, filler and/or adulterant;
 Used in traditional artists gesso.;
 May make brittle gesso? (Ref);
 High quality pure Calcium Sulfate Terra Alba available from Natural Pigments.
 Alabaster Natural Hydrated Calcium Sulfate also from Natural Pigments"
PW26,W,CIPIGMENT,26,Talc,"Agalite;
 Alberene® Soapstone;
 Asbestine;
 C.I. Pigment White 26;
 French Chalk [DS.pd};
 Lard Stone;
 Mistron®;
 Nicron®;
 Pigment White 26;
 Pot Stone;
 Steatite;
 Soapstone;
 Spanish Chalk;
 Tailors Chalk;
 Tak;
 Talc [GU | KA.p];
 Talcum [SCH.p.];
 Talcum Powder [SI.p]; 
 Talcum White [KP.p];
 Talk;
 Vertal;","77718 +
 77019","Inorganic; 
 Mixed Hydrated Silicate of Magnesium with varying impurities of Calcium, Iron and other compounds;
 Hydrated Magnesium Silicate (Ref Boston Fine Arts);
 CAS 14807-96-6
 CAS 8005-37-6",Slightly off white to light grey,X,I,A,"*Nearly transparent in oils used as an extender, filler and to change rheological properties of paints
 
 Provides for good colour consistency in aqueous binders. The dried colour becomes slightly water-repellent (Ref: Schmincke Pigment Info -PDF);"
PW27,W,CIPIGMENT,27,Silica,"C.I. Pigment White 27;
 Cristobalite Powder [KP.p]; 
 Diatomaceous Earth [GU];
 Diatomaceous Silica;
 Diatomic Earth;
 Diatomite;
 Fossil Flower; 
 Fuller's Earth;
 Infusorial Earth;
 Microdol;
 Mountain Crystal [KP.p]; 
 Pigment White 27;
 Precipitated amorphous silica; 
 Rock Crystal [KP.p];
 Silica;
 Silicon Dioxide;
 Sand;
 Tripoli;
 Quartz;
 Quartz Powder [KP.p];
 Tripolite;",77811,"Inorganic; 
 Two types:
 Hydrous = diatomaceous earth;
 Anhydrous = silica
 (Ref Color Index Third Ed);
 Silicon Dioxide (amorphous) or anhydrous silica is pure chemical form;
 Natural Diatomaceous Earth is the Hydrous form made up of the fossilized skeletal remains of aquatic plants called diatoms (Ref); 
 CAS 7631-86-9",White to off white,X,I,A,"Used mostly to add tooth or texture; *Transparency depends on binder and particle size, also the crystalline structure."
PW28,W,CIPIGMENT,28,Calcium Silicate,"Anhydrite;
 Calcium Silicate;
 Calcium Metasilicate;
 C.I. Pigment White 28;
 Baysical K;
 Pigment White 28;
 Wollastonite (mineral)",77230,"Inorganic;
 Calcium Metasilicate;
 Calcium Silicate;
 CAS 10101-39-0;
 CAS 10101-41-4;
 CAS 13397-24-5;
 CAS 26499-65-0;
 CAS 7778-18-9",White to light cream,X,I,A,*Depends on binder and particle size
PW30,W,CIPIGMENT,30,Lead Phosphate,"C.I. Pigment White 30;
 Lead Phosphate;
 Pigment White 30",77622,Lead Phosphate,,X,X,C,
PW32,W,CIPIGMENT,32,Zinc Phosphate,"C.I. Pigment White 32;
 Delta Zinc Phosphate;
 Pigment White 32;
 Zinkphosphate ZP 10",77964,"Inorganic; 
 Pure Zinc Phosphate;
 CAS 7779-90-0",White,O,I,A,
PW33,W,CIPIGMENT,33,Calcium Sulfoaluminate,"C.I. Pigment White 33;
 Calcium sulfoaluminate;
 Pigment White 33;",7 7235,Calcium sulfoaluminate,,X,X,,
