Repository: genevievecurry/paint-library-app

# Paint Library App

## Developing

Once you've created a project and installed dependencies with `npm install` (or `pnpm install` or `yarn`), start a development server:

```bash
npm run dev

# or start the server and open the app in a new browser tab
npm run dev -- --open
```

File: prisma/yellow-pigments.csv (part 1 of 3)
slug,colorCode,type,number,name,alternateNames,ciConstitutionNumber,composition,description,transparencyRatingCode,lightfastRatingCode,toxicity,notes
PY1,Y,CIPIGMENT,1,Hansa Yellow G,"Arylide yellow G;
 Azo Yellow Orange [WNd]; 
 Blockx Yellow [BXd];
 Brilliant Yellow;
 Brilliant Yellow Pale;
 Cadmium Orange Hue [UT.ad]; 
 Cadmium Yellow (hue);
 Cadmium Yellow Deep substitute [SE.p];
 Cadmium Yellow Hue [PFd]; 
 Cadmium Yellow Light Hue [HO.o | MR.o | LK]; 
 Cadmium Yellow Medium Substitute [SE.p]; 
 Caution Yellow [MA.o(HD)];
 Chrome Lemon (hue);
 C.I. Pigment Yellow 1; 
 Hansa Yellow G [GEN];
 Helio Genuine yellow Light [LKd]; 
 Helio Yellow;
 Helio Genuine Yellow Light [LK.wd];
 Lemon Yellow;
 Light Fast Yellow G;
 Light Yellow;
 London Yellow [WNd];
 Monoazo Yellow;
 Monolite Yellow G;
 Naples Yellow Subsitute [SE.p];
 Permanent Yellow [HO.g];
 Permanent Yellow Deep [HO.g];
 Permanent Yellow Lemon [MA.o(artis)];
 Permanent Yellow Light [MA.p];
 Permanent Yellow Medium [WL.od]; 
 Pigment Yellow 1;
 Pigment Yellow G;
 Primary Yellow [SE.os]; 
 Spectrum Yellow [WN.g];
 Yellow [HO.a];
 Yellow Lake [MH.o]",11680,"Synthetic Organic;
 Monoazo;
 Arylamide;
 Chemical information @ PubChem Open Chemistry Database.
 C17H16N4O4
 CAS 2512-29-0","Bright Light Medium to reddish Yellow;
Staining w/ good tinting strength
† Darkens in masstone, fades in tints (handprint)",S/T,V,A,"One of the first modern bright yellow azo pigments in artist's paints, introduced in Germany in 1911 (Ref PCImag).;
 More info on PY-1 in watercolors @ handprint.com
 * ASTM V (very poor) but some manfacturer literature and other tests put it at blue wool scale 6-5 (fair) but worse in in tints. May be best to avoid, PY 154 is similar shade and more light fast (Ref handprint)"
PY1:1,Y,CIPIGMENT,1.2,Monolite Yellow G,"Arylide yellow G [DR.g];
 Cadmium Yellow Deep Hue [DR.a(s3hb).a(s3mb)];
 Cadmium Yellow Orange Hue
 [SE.o.o]; 
 Chrome yellow (hue);
 C.I. Pigment Yellow 1:1;
 Eljon Yellow 2R; 
 Hansa Yellow;
 Helios Orange [GU]; 
 Monolite Yellow G;
 Permanent Yellow Deep; 
 Pigment Yellow 1:1;
 Yellow Lake Deep [MH.o]",11680:1,Monoazo ; Arylamide; CAS 12240-03-8,Bright Light Medium to deep Yellow*,S/O,III,A,"* Usually slightly redder than PY1;
 Probably suffers the same poor light fastness of PY1"
PY2,Y,CIPIGMENT,2,Hansa Yellow GR,"C.I. Pigment Yellow 2;
 Hansa Yellow GR;
 Pigment Yellow 2",11730,Monoazo ; Arylamide; CAS 6486-26-6,Bright yellow,X,X,A,
PY3,Y,CIPIGMENT,3,Hansa Yellow 10G,"Antique Lemon [HO.w(ant)];
Arylamide Yellow; Arylide yellow 10G;
Arylide yellow light [SQ.a | TA.a.af ] Azo Yellow Lemon [OH.a.o.w | RT.a];
Blockx Yellow [BX.w];
Bright Yellow Lake [MH.o];
Brilliant Yellow;
Cadmium Lemon Azo;
Cadmium Lemon Hue [SE.o.]; Cadmium Yellow Lemon Hue [HO | MR.o | SE.o];
Cadmium Yellow Light Hue [LQ.a];
C.I. Pigment Yellow 3; Hansa 10G [GU.p];
Hansa Yellow [CL | LA.a | MG.a a..g.o.w];
Hansa Yellow Deep [RGH.o]; Hansa Yellow Light [GEN | DS.ad.i.o.w | DV.a.af.k..o.w | GB.o.o | GO.a.ab.af.ag.ao | KA.o.p | RGH.o];
Hansa Yellow Light Lemon [DV.w];
Hansa Yellow Pale [UT.a]; Helio Genuine Yellow Lemon [LK];
Helio Yellow;
Japanese Yellow Lemon [LB.o]; Juane Citron [LB.o];
Lemon [HO.a];
Lemon Yellow [GEN | AS | BA.o.o.w |DR.a.a.a(s3hb).a(s3mb).g.o(georg).o.w.w | GR.w.w | HO.ag | LA.a | LB.o | MA.a.g | RT | SE.a.o.w | SCH.a.g.o.o(Mus).p | UT.w*? | SE.o.p.t | WN.a.a.g.wo];
Lemon Yellow Hansa [SE.a]; Lemon Yellow Hue [WN.o]; Lemon Yellow (Primary) [HO.ag.g | LK];
Life Yellow [MA.o(HD)];
Light Yellow [HO.a];
Monolite Yellow;
Permanent Lemon [WL.o];
Permanent Yellow;
Permanent Yellow Lemon [MA.o(artis).p];
Permanent Yellow Light [WL.o.p]; Pigment Yellow 3;
Primary Yellow [LK];
Primrose Yellow [AS];
Scheveningen yellow lemon [OH.o.w];
Studio Yellow [KP.p];
Titanium Yellow (hue) [PF.w]; Turner's Yellow (hue);
Winsor Lemon [WN.k.o]; Yellow Light Hansa [BA.a | CR |LQ.a | MT];
Zinc Yellow Hue [GR.o]",11710,"Organic; Monoazo; Arylamide;
C16-H12-Cl2-N4-O4
PY-3 @ PhubChem Chemistry Datadase
CAS 6486-23-3
EC 229-355-1","Bright light lemon yellow; Green undertone, does not lose chroma when extended;
 medium tinting strength, moderately staining
 † Darkens, fades, Hue shift towards brown",S/T,II,A,"PY 97 or PY 154 are similar and more light fast, PY175 is a nice lemon yellow too. 
 ** ASTM II (Color Index third ed), and many paint suppliers put it at II (very good) with lightfastness lower in tints. 
 In watercolor, some brands perform worst (Ref see PY3 at handprint.com);
 ** Possible carcinogen"
PY4,Y,CIPIGMENT,4,Arylide Yellow 13G,"Acetoacetyl;
 Arylide Yellow 13G;
 C.I. Pigment Yellow 4;
 Eljon Yellow 5G; 
 Hansa Yellow;
 Lemon Yellow [LB.av.o]
 Pigment Yellow 4",11665,"Monoazo; Arylamide;
CAS 1657-16-5",Bright greenish yellow,X,II,A,
PY5,Y,CIPIGMENT,5,Hansa Yellow 5G,"Arylide Yellow;
 C.I. Pigment Yellow 5;
 Hansa Yellow 5G;
 Pigment Yellow 5",11660,"Monoazo; Arylamide;
CAS 4106-67-6",Bright greenish yellow,X,X,A,
PY6,Y,CIPIGMENT,6,Hansa Yellow 3G,"C.I. Pigment Yellow 6;
 Hansa Golden Yellow;
 Permanent Yellow Orange [HO.g];
 Pigment Yellow 6",11670,Monoazo; Arylamide; CAS 4106-76-7,Bright yellow,X,III,A,
PY9,Y,CIPIGMENT,9,Azo Yellow 2GX,"Azo Yellow 2GX;
 C.I. Pigment Yellow 9;
 Pigment Fast Yellow GRL;
 Pigment Yellow 9",11720,"Monoazo;
CAS 6486-24-4",Yellow,X,X,A,
PY10,Y,CIPIGMENT,10,Hansa Yellow R,"Arylide Yellow;
 C.I. Pigment Yellow 10;
 Hansa Yellow;
 Pigment Yellow 10",12710,"Pyrazolone azo;
CAS 6407-75-6",Reddish yellow,X,X,A,
PY12,Y,CIPIGMENT,12,Benzidine Yellow G,"Benzidine Yellow G;
 C.I. Pigment Yellow 12;
 Dairylide Yellow 12;
 Dairylide Yellow AAA;
 Disazo Yellow;
 Pigment Yellow 12",21090,"Disazo;
CAS 6358-85-6",Brownish orange yellow,O,III,A,used mainly for inks
PY13,Y,CIPIGMENT,13,Benzidine Yellow GR,"Arylamide Yellow;
 Benzidine Yellow GR;
 C.I. Pigment Yellow 13;
 Dairylide Yellow AAMX;
 IRGALITE Yellow BAW;
 Orange Red;
 Pigment Yellow 13;
 Vulcan Fast Yellow GR",21100,"Disazo; Diarylide m-xylidide;
CAS 5102-83-0",Bright Reddish yellow,S/O,III,A,slightly more lightfast than PY12; used mainly for inks
PY14,Y,CIPIGMENT,14,Diarylide Yellow AAOT,"Azo Yellow 13GX;
 Benzidine Yellow AAOT;
 C.I. Pigment Yellow 14;
 Dairylide Yellow;
 Diarylide Yellow OT;
 Disazo Type 11;
 Diacetanil Yellow;
 lsol Diaryl Yellow;
 PERMANENT YELLOW 2GB;
 Pigment Yellow 14;
 Transparent Lemon [HO.o];
 Vulcan Fast Yellow G","21095
 21100? [Ref]","Disazo Type 11 Toluidide;
CAS 5468-75-7",Yellow leaning towards green,S/T,NR,A,Used mainly in inks
PY16,Y,CIPIGMENT,16,Permanent Yellow NCG,"C.I. Pigment Yellow 16;
 Dairylide Yellow;
 Pigment Yellow 16;
 Permanent Yellow [GU]",20040,"Disazo;
CAS 5979-28-2",Bright greenish yellow,S/T,III,A,Main use in inks
PY17,Y,CIPIGMENT,17,Dairylide Yellow 17,"Arylamide Yellow;
 Benzidene Yellow G;
 Benzidene Yellow GG;
 C.I. Pigment Yellow 17;
 Dairylide Yellow 17;
 Damascus Yellow [MA.o(Med)];
 Permanent Yellow 2G;
 Pigment Yellow 17;
 Transparent Yellow [MA.o(artis)];
 Yellow Benzidine",21105,"Organic;
 Disazo; 
 Benzidene;
 CAS 4531-49-1",Bright green shade yellow,T,NR,A,"* ""Procedures for preparing permanent yellow vary, when prepared with proper procedures, pigment yellow 17 has pretty good permanence to light.""
 ""Artists may want to conduct their own lightfastness tests to verify that the manufacturer has selected quality pigment"" (Ref: Blick Art Materials Pigment Info);
 ** benzidine dyes are believed to be so insoluble in water that they are unlikely to be absorbed (Ref: Blick Art Materials Pigment Info);"
PY21,Y,CIPIGMENT,21,C.I. Pigment Yellow 21,"C.I. Pigment Yellow 21; 
 Pigment Yellow 21;",,Organic,Bright greenish yellow,X,II,,
PY24,Y,CIPIGMENT,24,Flaventhrone Yellow,"C.I. Pigment Yellow 24;
 Flaventhrone Yellow [GU.pd];
 Flaventhrone Yellow Deep [GUd]; 
 Pigment Yellow 24; 
 Vat yellow 1",70600,"Dairylide;
Anthraquinone;
Flavanthrone;
Heterocyclic Anthraquinone
CAS 475-71-8","Mid-shade to reddish Yellow
 Good tinting strength;
 † Darkens in masstone",T,I,A,"Extinct, Out of production, no longer made;
 Same Pigment as PY-112?
 * appears to be more light fast in tints, this is unusual"
PY30,Y,CIPIGMENT,30,Lead Oxychloride,"Cassel Yellow;
 C.I. Pigment Yellow 30;
 English Yellow;
 Kasseler yellow;
 Lead Chloride Oxide; 
 Montpelier yellow;
 Mineral Yellow;
 Oxychloride of Lead;
 Patent yellow;
 Pigment Yellow 30;
 Turner's Yellow;
 Verona Yellow",77592,"Inorganic;
 Oxychloride of lead
 Made by calcining a mixture of Lead Oxide and Sodium Chloride (Ref Pigment Compendium p.230);",Bright greenish yellow to dull yellow*,O,I,C,"* Color depends on lead oxide content (Ref Pigment Compendium p.230);
 ** all pigments containing Lead may darken over time by atmospheric hydrogen sulfide;"
PY31,Y,CIPIGMENT,31,Barium Chromate,"Barium Chromate;
 Barium Chrome;
 Barium Yellow [KP.p];
 Baryta Yellow;
 Baryte Yellow [BX.o];
 Barytgelb;
 C.I. Pigment Yellow 31;
 Jaune d'outremer;
 Lemon Yellow [MH.o];
 Permanent Yellow;
 Pigment Yellow 31;
 Platina Yellow (hue);
 Steinbühl yellow;
 Steinbühlergelb;
 Ultramarine Yellow;
 Yellow Ultramarine",77103,"Inorganic; Barium chromate is synthetic mineral pigment;
Barium chromate oxide;
Chromic acid barium; Making pigments: lemon Yellow at webexhibits.org
CAS 10294-40-3","Light Lemon yellow*
† Hue shift towards green (Ref)",S/T,I,C,"May turn greenish in oils (Ref);
""When heated, it becomes reddish, and when cold, it is pure yellow again"" (Ref Dictionary of Artists' Oil Pigments: Their Chemical and Physical Properties by R. Bruce Handlong, 1969)
* ""Original"" lemon yellow (Ref Color Index 3rd Ed)"
PY32,Y,CIPIGMENT,32,Strontium Chromate,"C.I. Pigment Yellow 32;
 Citron Yellow;
 Deep Lemon Yellow;
 Delta Strontium Chromate;
 Micronized Strontium Chromate;
 Lemon Yellow;
 Pigment Yellow 32;
 Strontaine Yellow;
 Strontian Yellow;
 Strontium Chrome Yellow;
 Strontium Yellow;
 Ultramarine Yellow;",77839,"Inorganic;
Strontium chromate(VI), SrCrO4
Chromic acid strontium salt; (Ref), (MSDS)
CAS 7789-06-2","Pale yellow *
†Hue shift towards green (Ref)",S/O,I,B,"corrosion inhibitor, may be found in industrial coatings
* may turn greenish due to the partial conversion to chromium oxide (Ref Pigment Compendium, 2008, p.361);"
PY33,Y,CIPIGMENT,33,Calcium Chromate,"Calcium Chromate;
 C.I. Pigment Yellow 33;
 Gelbin;
 Steinbühler Gelb",77223,"Calcium Chromate;
 Basic calcium chromate;",Very Pale Yellow to deep yellow*,X,II,B,"Usually used as an extender in yellow paints (Ref Artists' Pigments: a Handbook of their History and Characteristics (vol 1)
* Higher temperatures during manufacture make deeper hues (Ref Color index 3rd Ed., V.4, Inorganic colourants CI 77223)"
PY34,Y,CIPIGMENT,34,Lead Chromate,"Amarillo de Cromo;
 Canary Chrome Yellow;
 Chrome Green;
 Chrome Orange;
 Chrome Red;
 Chrome Yellow;
 Chrome Lemon;
 Chrome Lemon Yellow [WNd]; 
 Chrome Yellow Lemon [MA.o(artis).p];
 Chrome Yellow Light [MA.o(artis).p | SE.p];
 Chrome Yellow Medium [MA.o(artis)];
 Chrome Yellow Deep [MA.o(artis).p | SE.p | WNd];
 Chrome Yellow Medium [SE.p];
 Chrome Yellow Orange;
 Chromgelb;
 C.I. Pigment Yellow 34;
 Cologne Yellow;
 Crocoite;
 Deep Chrome Yellow;
 Dianichi Chrome Yellow G;
 Giallo di Cromo;
 Golden Chrome Yellow;
 Gothaergelb;
 Jaune de Chrome;
 Jaune de Cologne;
 Jaune Minérale;;
 King's Yellow;
 Lead chromium oxide;
 Leipzig Yellow;
 Lemon Chrome;
 Light Chrome;
 Paris Yellow;
 Phoenicochroite;
 Pigment Yellow 34;
 Platina Yellow (hue);
 Plumbous Chromate;
 Primrose Chrome;
 Primrose Chrome Yellow;
 Primrose Yellow;
 Pure Lemon Chrome L3GS;
 Sicomin® Yellow;
 Zwickau Yellow;
 Zwickauergelb;","77600
 77603","Synthetic Lead Chromate;
 Neutral Lead Chromate;
 Lead chromium oxide;
 Lead sulfochromate yellow;
 Can be extracted from natural Crocoite;
 Made by precipitation of neutral solutions of lead salts with chromate or bichromate solutions (Ref. Natural Pigments)
 LBNL Pigment Database Spectral radiative properties;
 Chrome Yellow
 Method of making Chrome Yellow at webexhibits.org
 PbCrO4;
 CAS 1344-37-2;
 CAS 7758-97-6","Very light, bright greenish to mid to reddish yellow;
 †Fades; Darkens over time when exposed to hydrogen sulfide fumes in the air; Hue shift towards green or brown. (Ref. The Artists Handbook by Pip Seymour)",S/O,I,C,"Contains lead; may darken by atmospheric hydrogen sulfide;
 More info on PY-34 in watercolors @ handprint.com
 * ASTM I, but light fastness appears to be much less in watercolors, only rated IV (very poor), BWS 6;4 by handprint.
 Some varities are encapsulated in silica (patent no. US2023928) and the ""reinforced chrome pigments do not suffer the ill effects of the uncoated variety. They exhibit excellent lightfastness in sunlight, especially in oil and alkyd paints"" (Ref. Natural Pigments)
 ** Requires PROP 65 label in California. Contains Lead and Chromium.
 Avoid dust & spray, do not ingest, do not heat.
 The substance meets the criteria for classification as carcinogen (Ref. Lead sulfochromate yellow (C.I. Pigment Yellow 34) ECHA)"
PY34:1,Y,CIPIGMENT,34.1,Lead Chromate with Lead sulfate,"Chrome Lemon Yellow [WNd];
 Chrome Yellow Primrose [NP.o.p]
 C.I. Pigment Yellow 34:1;
 Lemon Chrome Yellow;
 Chrome Yellow Light;
 Pigment Yellow 34:1",77603:1,"Lead Chromate with Lead sulfate
 ""Lead chromate is made by precipitation of neutral solutions of lead salts with chromate or bichromate solutions. The primrose variety of chrome yellow also contains lead sulfate"" (Ref. Natural Pigments)
 PbCrO4, PbSO4
 CAS 1344-37-2","Very light, bright to deep yellow;
 †Fades",S/O,NR,C,"Contains lead; may darken by atmospheric hydrogen sulfide;
 *see PY 34 above for more lightfastness information
 ** See above; Contains lead. Requires a PROP 65 label in California. The substance meets the criteria for classification as carcinogen (Ref. Lead sulfochromate yellow (C.I. Pigment Yellow 34) ECHA)."
PY35,Y,CIPIGMENT,35,Cadmium Yellow,"Amarillo de cadmio;
 Aurora Yellow [WNd];
 Brilliant Yellow [WN.g];
 Cadmium Green light [KA.o.p]; 
 C.I. Pigment Yellow 35;
 C.P. Cadmium Yellow Dark [GO.a.ag.ao | SQ.a | TA.a.];
 C.P. Cadmium Yellow Light [ GO.a.ag.ao | SQ.a | TA.a.];
 C.P. Cadmium Yellow Medium [ GO.a.ag.ao | SQ.a | TA.a.];
 C.P. Cadmium Yellow - Light / Medium / Dark [ GO.a.ag.ao | SQ.a | TA.a.];
 C.P. Cadmium Yellow Primrose [GO.ag.ao]; 
 Cadmium Lemon [BA.o.w | DV.k | GB.o | KA.o.p | MA.o(artis) | RT | WN.a.g.k.o.w.wp];
 Cadmium Lemon Pale [WN]; 
 Cadmium Lemon Yellow [ SE.o.os.p.w | SCH];
 Cadmium Medium;
 Cadmium Orange [MA.o];
 Cadmium Pale; 
 Cadmium Primrose [RGH.o | WN]; 
 Cadmium Yellow [GEN | AS | DS.od | DR.a.o.t.w | HO.g.wo | LK | MG.a.g.o.w | MH.o | SI.p | SCH | WN.o.w.wp]; 
 Cadmium Yellow 1 Light [SCHM.o];
 Cadmuim Yellow 2 Middle [ SCH.o(Mus)]; 
 Cadmium Yellow Dark CP [GO.a.ag.ao];
 Cadmium Yellow Deep [SE.o.os.p.t.w];
 Cadmium Yellow Deep Genuine [SE.p.t];
 Cadmium Yellow Deep (hue) [GR.o?*];
 Cadmium Yellow Dark / Deep [GEN | AS | BA.o | CR.a |DR | LK | MA.a.o.o(artis).o,p.w | MG.a.o.w | MH.o | SE.o.os.p.t.w | SI.p | WN.o.w.wp.];
 Cadmium Yellow Golden [MH.o]; 
 Cadmium Yellow Lemon [GEN | BA.o | DV.w | GR.w?* | HO.g.o.w.wo | LB.o | LK | MA.a.o.o(artis).o.p.w | MH.o | MR.o | OH.a.o.w | RGH.o | RT.a.o.w.wo | SCH.o.p.w | SE.a.o | SI.p];
 Cadmium Yellow Light (hue) GR.o?*]; 
 Cadmium Yellow Light [GEN | AS | BX.o | CR.a(jo).ao.o. | BA.o.w | DS.wd | DV.a.k.o.w | GB.o | GR.w?* | HO.g.o.w.wo | JO.a | KA.o.p | LA.a | LB.o | LK | LQ.a | MA.a.o.o(artis).o.p.w | MG.a.g.o.w | MR.o | MW.o | OH.a.o.w | RGH.o.p | RT.a.o.o | SE.a.o.os.p.w | SI.p | SCH.a.g.o.p.w. | SQ.a | WN.a.a.k.w.wo];
 Cadmium Yellow 1 Light [SCH.o(Mus)];
 Cadmium Yellow Light CP [GO.a.ag.ao | GU];
 Cadmium Yellow Light Genuine [SE.t];
 Cadmium Yellow Medium [GEN | BX.o.w | CAS.k | BA.o | DSd | DV.a.k.o.w | JO.a |KA.o| LA.a | LB.o | LQ.a | MA.a.o.o(artis).p | MW.o | OH.a.o.w | RGH.o.p | | RT.a.o.o.w.wo | SE.a.o.p | SI.p | SCH.a | SQ.a | UT.w | WN.a.a.k.];
 Cadmium Yellow Medium (hue) [GR.o?*]; 
 Cadmium Yellow Medium CP [GO.a.ag.ao | GU];
 Cadmium Yellow Medium Pure [UT.w];
 Cadmium Yellow Mid [CR.a(jo. | JO.a];
 Cadmium Yellow Middle [HO.a | SCH.w];
 Cadmium Yellow Orange [SE.a];
 Cadmium Yellow Pale [GEN | AS | BX.o.w | DR.a.o.t.w | DV.o | HO.o.w | WN.g.o.w.wp.];
 Cadmium Yellow Pale (hue) [GR.o?*]; 
 Cadmium Yellow Primrose [RGH.o.p];
 Cadmium Yellow Primrose CP [GO.a.ag.ao];
 Cadmium Zinc Yellow;
 Cad Yellow Light [MT];
 Cad Yellow Medium [MT]; 
 Deep Cadmium [WN];
 Deep Cadmium Yellow [WN];
 Giallo di cadmio;
 Jaune de Cadmium;
 Kadmiurngelb;
 Lemon Cadmium Yellow [PF.w];
 Lemon Cadmium Yellow (Genuine) [CH];
 Lemon Intense Yellow [CH];
 Light Cadmium Yellow [PF.w];
 Light Cadmium Yellow (Genuine) [CH | PF.w];
 Medium Cadmium Yellow (Genuine) [CH];
 Orient Yellow;
 Pigment Yellow 35;
 True Cadmium Yellow Medium [PF.o]
 True Cadmium Yellow Deep [PF.o]
 True Lemon Cadmium Yellow [PF.o]",77205,"Inorganic; 
 Cadmium Zinc Sulphide;
 Cadmium sulphide, zinc sulphide CdS, xZnS;
 Made by Calcining Cadmium Oxide or Cadmium Carbonate with sulphur, or by co-precipitation of zinc and cadmium sulfides from a mixed sulfate solution.
 Cadmium Yellow Light @ LBNL Pigment Database 
 How Cadmium yellow/red is made at webexhibits.org;
 Some brands of cadmium paints may in fact be composed of Cadmium-Barium Pigments even if indicated on the label as pure PY-35 (Reference: A Critical Analysis of Commercial Pigments, by M. Pérez, K. Castro, M.D. Rodríguez2, MA. Olazabal and J.M. Madariaga, University of the Basque Country, Dept. Analytical Chemistry and Dept. Painting). 
 CAS 8048-07-5 (Ref. PubChem;
 12442-27-2 (Ref. PubChem)
 EU 232-466-8;
 235-672-6","Bright, light, greenish to reddish yellow
 Good tinting strength, staining 
 † Darkens in watercolors, May fade when exposed to very damp conditions and excessive light over a long time. (Ref: The Artist's Handbook by Pip Seymour); (Ref. Handprint.com)",O,I,C,"More info on PY-35 in watercolors on Handprint.com
?* on the Grumbacher website, Grumbacher The cadmiums""coprecipated with barium sulfate"", that would make them ""Cadmium-Barium"" versions of those cadmium colors and should have a :1 after the color index name. (ie. PY35 should be PY35:1). Older Grumbacher literature & tubes do indicate these are Cadmium-Barium colors.
Can be sensitive in acidic environments
* Requires a PROP 65 label in California.
Avoid dust & spray, do not ingest, do not heat.
Soluble Cadmium levels are kept below 1 part per million, not considered toxic in normal usage (Ref. The Artist Handbook revised edition (2003) p.19 by Ray Smith)
According to the ECHA, no hazards have been classified for Cadmium zinc sulfide yellow: (Ref. ECHA European Chemical Agency) Note: Cadmium pigments are nearly insoluble in water, limiting their potential toxicity. They are carefully engineered to meet extremely low solubility limits.
""A risk assessment of these products conducted by the EU concluded that these products offer no significant hazard to either human health or to the environment.""
(Ref. Cadmium.org)
Soluble Cadmium compounds can be toxic if ingested or if the dust is inhaled, they are a known reproductive and developmental toxicants.
Toxicity Information
@ pesticideinfo.org"
PY35:1,Y,CIPIGMENT,35.1,Cadmium lithopone Yellow,"Cadmium-Barium Yellow Deep [GR.o.wo?*];
 Cadmium-Barium Yellow Light [GR.o.wo?*];
 Cadmium-Barium Yellow Medium [GR.o.wo?*];
 Cadmium-Barium Yellow Pale [GR.o.wo?*];
 Cadmium Litho Yellow Light [GU.pd];
 Cadmium litho Yellow Lemon Xtra [GU]; 
 Cadmium Litho Yellow Medium [GU]; 
 Cadmium Litho Primrose 15G [GU];
 Cadmium yellow green LITHO (green shade);
 Cadmium Yellow (hue*) [DSd | HO];
 Cadmium Yellow Deep (hue*) [DSd]; 
 Cadmium Yellow Lemon (hue*) [GR.w?* | HO];
 Cadmium Yellow Light (hue*) [CL | BA.a | DG | DSd | GB.o | HO | SV];
 Cadmium Yellow Medium (hue*) [CL | BA.a | GR.a];
 Cadmium Yellow Middle (hue*) [HO];
 Cadmium Yellow No. 2, very light [KP.p];
 Cadmium primrose 15G LITHO (green Shade) [GU];
 Cadmium Zinc lithopone;
 C.I. Pigment Yellow 35:1;
 Pigment Yellow 35:1",77205:1,"Inorganic;
Cadmium Zinc Sulfide co-precipitated with barium sulfide;
CAS 90604-89-0","Bright, light, greenish to reddish yellow;
 Good tinting strength, staining
 †Fades, although light fast, may fade when exposed to very damp conditions and excessive light over a long time. (Ref: The Artist's Handbook by Pip Seymour)",O,I,C,"Cheaper, Slightly less saturated and slightly less tinting strength as pure PY35.
 It is overall a less costly pigment but some colormen make no distinction and charge the same as if it were PY35. 
 Cadmium-Barium pigments can be up to almost 60% barium sulphate. (Ref: Painting Materials, A Short Encyclopedia, By Rutherford John Gettens, George Leslie Stout)
 ?* on the Grumbacher website and on Blick Art Materialss site, Grumbacher Cadmiums are indicated to be PY-35, However the Grumbacher web site also states they are ""coprecipated with barium sulfate"", that would make them ""Cadmium-Barium"" versions of those cadmium colors and should have a :1 after the color index name. (ie. PO20 should be PO20:1). Older Grumbacher literature do indicate these are Cadmium-Barium colors.
 Can be sensitive in acidic environments
 * See above"
PY36,Y,CIPIGMENT,36,Zinc Yellow,"Aenki;
 Amarillo de Zinc;
 Buttercup Yellow;
 C.I. Pigment Yellow 36;
 Citron Yellow;
 Giallo di Zinco;
 Jaune de Chrôme Malterve;
 Jaune de Zinc;
 Permanent Yellow;
 Pigment Yellow 36;
 Primrose Yellow,
 Ultramarine Yellow;
 Yellow Button Of Gold;
 Zinc Yellow [WN.od?];
 Zinc Chromate;
 Zinc Chrome;
 Zinc Chrome Yellow;
 Zinkgelb;",77955,"Inorganic, synthetic mineral; Zinc chromate;
zinc potassium chromate hydrate;
Co-precipitated calcium and zinc chromates;
CAS 37300-23-5",Bright greenish yellow,X,I,B,"used as corrosion/rust inhibitor in specialty paints, rarely, if ever, used in artists' paint."
PY36:1,Y,CIPIGMENT,36.1,Basic Zinc Yellow,"Basic Zinc Yellow;
 C.I. Pigment Yellow 36:1;
 Pigment Yellow 36:1;
 Zinc Yellow",77956,"Inorganic;
 zinc chromate hydroxide;
 Zinc Tetroxychromate",Dull reddish yellow,T,I,B,"used as corrosion/rust inhibitor in specialty paints, rarely if ever used in artists' paint."
PY37,Y,CIPIGMENT,37,Cadmium Yellow,"Aurora yellow;
 Cadmia;
 Cadmium gold dark CP (orange shade);
 Cadmium Gold Xtra Deep CP [GU]; 
 Cadmium Golden CP [GU];
 Cadmium Lemon [WL.o.p];
 Cadmium Orange Deep [DV.k];
 Cadmium Sulphide;
 Cadmium Yellow [GEN];
 Cadmium Yellow Deep [GEN | BR | CR.ao.o | DS.w | DV.k | GB.o | KA.o | MA | RF.e | RGH.o.p | UT | WL.o.p];
 Cadmium Yellow Extra Deep [KA.p | RGH.o | WL.o];
 Cadmium Yellow Lemon [GEN | BR | HO.o.w | MA | UT.a.o | WL.o];
 Cadmium Yellow Lemon Pure [UT.a.o];
 Cadmium Yellow Light [GEN | BR | HO.o.w | RF.e | UT.a.o.w*? | WL.o.p];
 Cadmium Yellow Light Pure [UT.o];
 Cadmium Yellow Medium [GEN | BR | CR.ao.o. | DV.k | GB.o.p | KA.p | RF.e | RGH.o | UT.a.o | WL.o.p];
 Cadmium Yellow Medium Pure [UT.a.o.w*?];
 Cadmium Yellow Pale [GEN | HO.o.w];
 Cadmolith;
 C.I. Pigment Yellow 37;
 Daffodil;
 Jaune Brilliant;
 Jaune de Cadmium;
 Kadmiumgelb;
 Orient Yellow;
 Permanent Lemon [WL.o];
 Pigment Yellow 37;
 Radiant Yellow;",77199,"Inorganic; 
 Concentrated Cadmium Sulphide w/ below 15% Barium Sulfide; 
 How Cadmium yellow/red is made at webexhibits.org; 
 Some brands of cadmium paints may in fact be made of Cadmium-Barium Pigments even if indicated on the label as pure PY37 (Reference: A Critical Analysis of Commercial Pigments, by M. Pérez, K. Castro, M.D. Rodríguez2, MA. Olazabal and J.M. Madariaga, University of the Basque Country, Dept. Analytical Chemistry and Dept. Painting). 
 CAS 68859-25-6","Bright lemon to medium to deep reddish yellow;
 Usually redder than PY35
 Good tinting strength, staining 
 † Fades, may fade when exposed to very damp conditions and excessive light (Ref: The Artist's Handbook by Pip Seymour)",O,I,C,"Cadmium Yellow (Ref. @ CAMEO);
Cadmium Yellow (Ref. @ ColourLex.com)
*?According to the MSDS Sheet, Utrecht Artists' Watercolor Paint ""Cadmium Yellow Light Pure"" is PY37. There is a typo on the website indicating it is PBk9, which can not be, because PBk9 is Pigment Black 9 or ""Bone Black""
* Requires a PROP 65 label in California.
Avoid dust & spray, do not ingest, do not heat.
According to the ECHA, no hazards have been classified for Cadmium yellow: (Ref. ECHA European Chemical Agency) Note: Cadmium pigments are nearly insoluble in water, limiting their potential toxicity. They are carefully engineered to meet extremely low solubility limits.
""A risk assessment of these products conducted by the EU concluded that these products offer no significant hazard to either human health or to the environment.""
(Ref. Cadmium.org). Older paints made before 1980 may have less stringent standards.
Soluble Cadmium compounds can be toxic if ingested or if the dust is inhaled, they are a known reproductive and developmental toxicants.
Toxicity Information
@ pesticideinfo.org"
PY37:1,Y,CIPIGMENT,37.1,Cadmium-Barium Yellow Deep,"Cadmium Litho Gold Dark [GU];
 Cadmium Litho Golden [GU]; 
 Cadmium Lithopone Yellow;
 Cadmium-Barium Yellow Deep;
 Cadmium-Barium Yellow Light;
 Cadmium-Barium Yellow Medium;
 Cadmium Yellow Deep (hue*) [DSd]; 
 admium yellow gold (orange shade) (hue*);
 Cadmium Yellow Lithopone;
 Cadmium Yellow No. 4, light (hue*) [KP.p]:
 Cadmium Yellow No. 6, medium (hue*) [KP.p]:
 Cadmium Yellow No. 8, medium dark (hue*) [KP.p]:
 Cadmium Yellow No. 9, dark (hue*) [KP.p]:
 Cadmium yellow orange (orange shade);
 Cadmium yellow red (orange shade) (hue*);
 Cadmopone;
 Cadmopone Middle Yellow;
 C.I. Pigment Yellow 37:1;
 Pigment Yellow 37:1",77199:1,"Inorganic;
 Cadmium co-precipitated with up to 60% barium sulfide;
 CAS 90604-90-3","Bright lemon to medium to deep reddish yellow ;
 Good tinting strength, staining 
 † Fades, may fade when exposed to very damp conditions and excessive light (Ref: The Artist's Handbook by Pip Seymour)",O,I,C,"Cheaper, Slightly less saturated and slightly less tinting strength as pure PY37. (Ref. Cadmium Yellow @ CAMEO)
 It is overall a less costly pigment but some colormen make no distinction and charge the same as if it were PY37. 
 Cadmium-Barium pigments can be up to almost 60% barium sulphate. (Ref: Painting Materials, A Short Encyclopedia, By Rutherford John Gettens, George Leslie Stout)
 * See above"
PY38,Y,CIPIGMENT,38,Tin Sulphide,"Artificial Gold;
 Aurum Mosatcum;
 Aurum Mosatcum;
 Aurum Mustcum;
 Aurum Mustvum;
 Bronze Powder**;
 C.I. Pigment Yellow 38;
 Cat's Gold; 
 Faux Or;
 Herzenbergite;
 Mock gold;
 Mosaic Gold;
 Mosaic Gold Bronze Powder;
 Musiv Gold;
 Mustcum;
 Mustvum;
 Ormolu;
 Or Mussif;
 Oro Mosaico;
 Oro Musivo;
 Ouro musivo (Port.);
 Porporini; 
 Purpurino; 
 Purpurinus;
 Stannic Sulfide;
 Sulfanylidenestannane;
 Suvarnavanga;
 Thioxostannane;
 Tin Bronze;
 Tin Disulfide;
 Tin Sulphide;
 Zinntetrasulfid;",77878,"Tin(IV) Sulfide Berndtite;
Tin Sulphide (SnS2);
Stannic sulfide;
Stannous Sulfide;
Tin Monosulfide;
Tin (II) Sulfide;
Tin Disulfide;
Tin Protosulfide;
Mosaic Gold (Ref: CAMEO Materials Database at Boston Fine Arts);
Stannic Sulfide (Ref: at Boston Fine Arts CAMEO)
Created by heating stannous chloride (100 parts) with flowers of sulfur (50) to obtain a pale yellow product (Ref Color Index 3rd Ed.)
K3[Co(NO2)6]
Herzenbergite is the rare natural form
CAS 1314-95-0;
CAS 1315-01-1",greenish or browish golden yellow w/ metallic luster,S/T,X,A,"Mosaic Gold is reputed to be an aphrodisiac and it is an important ingredient in Ayurvedic medicine against impotency. It is also used to ""generate semen of high quality"", gives great vigor and cures gonorrhea. Also used as a brain tonic, anti-psychotic and last, but not least, it even clears your complexion! (wikipedia Reference); (Ref chemeurope.com);
NOTE: The term ""mosaic gold"" is also used to designate an alloy consisting of 65.3% copper and 34.7% zinc.
** Tin Sulphide is not bronze even though it is sometimes called ""Browse powder"" or ""Tin bronze"""
PY39,Y,CIPIGMENT,39,Orpiment,"Arsenic Trisulfide;
 Arsenic Yellow;
 Auri pigmentum;
 Auripigment;
 Auripigmentum;
 Chinese Yellow;
 C.I. Pigment Yellow 39;
 Golden Orpiment;
 King's Yellow;
 Jalde;
 Juane Royal;
 Mineral Yellow;
 Natural Arsenic Sulfide;
 Old King's Yellow;
 Operment;
 Oropiment;
 Oropimente;
 Orpiment2 [GEN | KP.p | NP.p];
 Orpimento;
 Pigment of Gold;
 Pigment Yellow 39;
 Royal Yellow;
 Sulfide of Arsenic;
 Yellow Arsenic","77085
 77086","Sulfide of Arsenic;
Arsenic Sulfide;
Arsenic Trisulfide; Arsenic pentasulfide, natural mineral (Ref webexhibits), (Ref);
Making pigments: Orpiment at webexhibits.org;
CAS 1303-33-9",Bright lemon to golden yellow,S/T,III,D,"Natural and artificial sources; Said to be incompatible with lead or copper containing pigments (Ref);
May be wise to avoid mixing with paints containing lead (Ref)
May react with other pigments (Ref);
* Natural sources said to be more light fast (Ref);
** Natural orpiment said to be less toxic (Ref).
*** In it's natural crystal state it is very transparent, but transparency can vary do to binder medium (more transparent in oils), processing and particle size."
PY39,Y,CIPIGMENT,39,Realgar,"Arsenic Orange;
 C.I. Pigment Yellow 39;
 realgar [GEN | KP.p | NP.o.p];
 Red orpiment",,"Inorganic;
 Arsenic sulfide, Natural mineral Realgar;
 CAS 1303-33-9","Yellow to Bright red orange
 † Hue shift towards yellow",O,III,D,"Said to be incompatible with lead or copper pigments. (Pigment Ref)
* Excessive light exposure may convert it to orpiment and arsenious oxide (Ref Natural Pigments; See Pararealgar above"
PY40,Y,CIPIGMENT,40,Aureoline,"Aureolin [GEN | AS | BX.o | DR.o.w | GR.o | HO.o | MA.o(artis) | MH.o | RT.w | SE.o.w | UT.o | WN.w.wp.];
 Aureolina;
 Aureoline [ RT.w | SE.o];
 Aureolin (Cobalt Yellow) [DR.w | DS.od.w | MH | UT.o];
 Aureolin Yellow [MT];
 C.I. Pigment Yellow 40;
 Cobalt (Aureolin) Yellow Lake [OH.o.w];
 Cloth Yellow;
 Cobalt Yellow [KP.p | WL.o.p];
 Cobalt Yellow (Aureolin) [DS.w | NP,p | RF.e | SI.p | WL.o]; 
 Cobalt Yellow Lake [OH.o];
 Fischer’s salt;
 Fragonard Aureoline [PF.o];
 Indian Yellow (hue);
 Jaune de Cobalt;
 Jaune Indian Aureolin;
 Kobaltgelb;
 Pigment Yellow 40;
 Transparent Yellow [BX.o.w]",77357,"Inorganic;
 Synthetic mineral; 
 Potassium Cobaltinitrite; 
 ""Made by mixing a solution of a cobaltous salt, strongly acidified with acetic acid, with a concentrated solution of potassium nitrite, and keeping the mixture warm. Perhaps a pigment of finer hue is obtained by passing a stream of nitric oxide gas mixed with air into a solution containing nitrate of cobalt and a little acetate of potassium; from time to time a little potassium carbonate is added"" (Ref. The chemistry of paints and painting; by Church, A.H., 1834-1915, p.168-171)
 Yellow crystalline compound salt of the metal Cobalt. It is the Double Nitrite of Cobalt and potassium. (Ref Dictionary of Artists' Oil Pigments [PDF]: Their Chemical and Physical Properties by R. Bruce Handlong, 1969); 
 Aureolin (Ref at Boston Fine Arts CAMEO Database);
 Making Cobalt Yellow Pigment at webexhibits.org
 K3[Co(NO2)6]; H2O or CoK3N6O12
 CAS 13782-01-9","Medium to dull golden yellow (Mustard yellow);
 Weak tinting, low staining
 † Darkens, dulls, Hue shift towards brown",S/T,II,C,"PY-40 watercolor info @ handprint.com
Cobalt Yellow (Ref. @ ColourLex.com)
PY 40 does not appear to be manufactured any more, but it is still available from some some paint brands & artist pigment distributors;
* Rated II (very good) by the ASTM and some artist paint makers, other sources handprint.com put the light fastness much lower in watercolors.
In 'The chemistry of paints and painting' by Arthur Church, he states:
""Aureolin properly prepared in oil does not fade by exposure to sunlight, nor does it darken, except so far as the admixed oil is concerned. As a water-colour aureolin is practically permanent, even in sunlight, as the following figures show:""
original intensity 10 after two and five years 10 after ten years 9 (Ref. The chemistry of paints and painting; by Church, A.H., 1834-1915, p.168-171
Many pigments can vary in light fastness depending on the binder, particle size, impurities, additives, extenders and other variables. Oil and Acrylic binders may add some degree of UV protection.
Perhaps method of manufacture has something to do with lightfastness in this pigment.."
PY41,Y,CIPIGMENT,41,Naples Yellow,"Amarillo de Napoles;
 Amber Ochre [SE.o];
 Antimoniate of Lead;
 Antimongelb;
 Antimony Yellow;
 Bindheimite**;
 Brilliant Yellow; 
 C.I. Pigment Yellow 41; 
 Genuine Naples Yellow;
 Genuine Naples Yellow Light [MH.o]; 
 Genuine Naples Yellow Dark [MH.o];
 Giallo di Napoli;
 Gialloline;
 Giallolino;
 Giallorino;
 Jaune Brilliant;
 Jaune d’Antimoine;
 Jaune de Naples;
 Lead Antimoniate;
 Lead Antimonate Yellow;
 Lead Antimonate Yellow Dark [NP.p1];
 Lead Antimony Yellow Pyrochlore;
 Luteolum Napolitanum;
 Merimee’s Yellow;
 Mineralgelb;
 Mineral Yellow;
 Naples Yellow [GEN, BR | KP.p | NP.p1 | RGH.o]; 
 Naples Yellow Light1 [NP.p];
 Naples Yellow Dark [KP.p | NP.p1];
 Naples Yellow Deep [GU.pd];
 Naples Yellow from Paris [KP.p];
 Naples Yellow Paris (Lead Antimonate Yellow) [NP.o]
 Naples Yellow Reddish [KP.p];
 Neapelgelb;
 Neapelgelb Zitron [KP.p];
 Pigment Yellow 41;
 Potters' Yellow;
 Pyrochlore;
 Zalulino","77588
 77589","Inorganic;
 Lead Antimonate Yellow Pyrochlore, is obtained by calcining a mixture of Lead (II) Oxide and Antimony (V) Oxide to create a matrix of pyrochlore. It may include A1203, CdO, Fe2O3, MgO, SnO2, TiO2, and/or ZnO as modifierss. (Ref Color Index);
 ""The Colour Index lists two types of lead antimonate yellow: Pigment Yellow 41, No. 77588 and Pigment Yellow 41, No. 77589 that is made by fusion with zinc oxide or bismuth oxide"" See discription @ Natural Pigments
 Lead Antimoniate; 
 Lead metantimonate;
 Lead antimonate yellow
 (Ref. Boston Fine Arts CAMEO Art Materials Database);
 Ref. & More Info: ARTIFICAL YELLOW PIGMENTS:Production and characterization through spectroscpic method of analysis; By MORANA RTD d.o.o; e-Restoration Science; 2010. A study of lead, tin and antimony based yellow pigments (2010 PDF). 
 ""Lead antimonate yellow or Naples Yellow is one of the most common yellow pigments in Western European art. It was used mainly in the period from 1500 to 1850. During the 18th and 19th century a whole range of production recipes were published."" ""Under the nomenclature of potters' yellow the recipes describe some production details of the pigment."" For the recipes and other information see:
 EARLY PRODUCTION RECIPES OF LEAD-ANTIMONATE YELLOW IN ITALIAN ART, Chapter 2 of ""Scientific analysis of historical paint and the implications for art history and art conservation. The case studies of Naples yellow and discolored smalt."" (by J. Dik, ©2003, It is not permitted to download or to distribute the text or part of it without the consent of the author(s) and/or copyright holder(s), Strictly for personal, individual use & research.) 
 How Naples Yellow is made at webexhibits.org 
 ** Occurs naturally as Bindheimite (hydrous antimonate of lead), (ask.com Ref), (images), (webmineral.com Ref); 
 CPMA 10-14-4 
 CAS 8012-00-8;
 CAS 13510-89-9","Many shades slightly dull pale to bright, greenish to red yellow;
 Colors vary by particle size and metal modifiers added during production
 Weak tinting strength
 † Light fast but lead paints may darken due to atmospheric sulfides.",O,NR,D,"Unique color, not easily copied in hue mixes, some companies have used up to 5 different pigments (Lukas) in an attempt to mimic it;
 PBr24 is a good non-toxic single pigment alternative, but it's not exact match in chroma, covering power or handling consistency; 
 More stable in oils?; (Ref Natural Pigments);
 ""When it comes into contact with a metallic iron or tin or zinc, Naples Yellow becomes gray. It is advisable to use a horn or wooden spatula in preparing and/or mixing the pigment"" (Ref Dictionary of Artists' Oil Pigments p.52, PDF)
 * Lightfast but may darken by atmospheric hydrogen sulfide;
 ** Requires a PROP 65 warning label in CA. CONTAINS LEAD. HARMFUL IF SWALLOWED. Avoid ingestion and skin contact. Avoid dust. Keep far out of reach or possible contact with children & pets.
 It is a very bad idea to spray or airbrush lead pigments, even if wearing a dust mask and protective clothing, the overspray would be a nightmare to clean up and would contaminate the whole spraying area.
 Lead and Antimony are both toxic if ingested or inhaled. Toxic effects can be accumulative.
 Usually substituted with less toxic pigments and mixtures in modern paints, genuine Naples Yellow is still available from some suppliers, (see links in the marketing & common names column)."
PY42,Y,CIPIGMENT,42,Yellow Iron Oxide,"Antique Dandelion;
Antique Brown;
Attish Light Ochre [SCH.o(Mus)];
Bohemian Ochre Dark;
C.I. Pigment Yellow 42;
Cat Tail Brown [GU.p]
Deep Gold Oxide [KA.p];
Dry Ochre [MA.o(HD)];
Felsite Transparent Yellow [KA.p];
Ferrite Yellow [SCH.a.p];
Goethite;
Golden Ochre [ LB.o | MR.o | SV]; Gold Ochre [RT.o | WN.a.o.w.wp];
Gold Ochre Transparent [DV.a];
Gold Oxide [CR.a(jo) | JO.a]; Indian Yellow Transparent (hue) [DV.a.o];
Iron Oxide Yellow [CAS.k | KP.p | SCH.a];
Light Brown [RT];
Light Ochre [SCH.a];
Limonite;
Jaune de Fer;
Mars Orange [GEN | KA.p | MA.o | RGH.o.p | WL.o];
Mars Yellow [GEN | BX.o | DS.w | LB.o | MA.o.o(artis).p | OH.a.o.w | SE.os | SI.p | UT.o | WN];
Mars Yellow Dark [SI.p];
Mars Yellow Deep [RF.e | RGH.o.p | WL.o.p];
Mars Yellow Light [RF.e | RGH.o.p | WL.o.p]; Mars Yellow Orange [BX.o]; Opaque Yellow Ochre [HO.af.];
Orange Ochre [RT.o];
Orange Oxide [GU]; Orange Oxide Transparent [RGH.o]; Oxide Yellow [LA.a];
Oxyde Juane;
Pigment Yellow 42;
Raw Sienna [DR.t | HO.o | RT.a.a | SCH];
Raw Sienna Deep [DV.w];
Raw Sienna Hue [AS];
Raw Sienna Light [DS.w];
Spanish Gold Ochre [KA.o.p];
Stil De Grain (hue) [WL.o];
Translucent Ochre [SCH.o];
Translucent Yellow Oxide [ SCH.o(Mus)];
Trans. Gold Oxide [SQ.a];
Transoxide Yellow [LA.a];
Transparent Earth Yellow [DS | GB.o.p];
Transparent Mars Yellow [BX.o.w | MA.o | SQ.a];
Transparent Oxide Yellow [CAS.k | KA.o| MH.o | OH.a | RT.a.o.w.wo];
Transparent Oxide Yellow Lake [OH.o.w];
Transparent Raw Sienna [LQ.a]; Transparent Yellow Iron Oxide [DV.a | GO.a.af.ao | GR.o];
Transparent Yellow Ochre [LB.o]; Transparent Yellow Oxide [BR | DS.o.w | GO.ab | KA.ad.p | MG.a.o.w | SQ.a | TA.a.af ];
Venetian Yellow Orange [PF.o];
Yellow 920 [EP.p];
Yellow Gold [GU];
Yellow Iron Oxide [WN.a];
Yellow Ochre [GEN | AS | BA | BX.o.w | BR | CL | CR.a(jo).ao.oDR.a.a.a(s3hb).a(s3mb).o(georg).DR.o. w.w.t | DS.o | DV.a.af.w | HO.a.ag.HO.a(gesso).o.o.w.wo | KA | LB.av.o | LK | MA.a.a.g.w.w | MH.o | MR.o | MW.wo | PF.o.o.w | RT.a.a.o.o | SCH.w | SE.a.os.w | UT.a.w | WN.a.a.g.w.wo];
Yellow Ochre Deep [MH.o];
Yellow Ochre Hue [GR.w];
Yellow Ochre Light [DS.o.w | LK];
Yellow Ochre Light Hue [GR.a];
Yellow Ochre Pale [MA.o(artis)| WN.o];
Yellow Oxide [ BA.a.a.ag | CR.a(jo).a | GO.a.ab.af.ag.ao | JO.a | LQ.a | MT | SQ.a | TA.a.af];
Yellow Oxide Dark [GU]; Yellow Oxide Light [GU]; Yellow Oxide Transparent [RGH.o.p];
